Repository: jnarwell/drip-3d.com

# Force Railway redeploy - Mon Nov 17 15:08:45 PST 2025

File: drip-team-portal/backend/app/data/legacy/legacy_alloy_standards_basic.json
{
  "aluminum": {
    "6061-T6": {
      "common_name": "6061-T6 Aluminum",
      "uns": "A96061",
      "composition": {
        "Al": "95.8-98.6",
        "Mg": "0.8-1.2", 
        "Si": "0.4-0.8",
        "Cu": "0.15-0.40",
        "Cr": "0.04-0.35"
      },
      "mechanical": {
        "density": 2.70,
        "yield_strength": 276,
        "ultimate_tensile_strength": 310,
        "elongation": 12,
        "youngs_modulus": 68.9,
        "shear_modulus": 26,
        "poisson_ratio": 0.33,
        "brinell_hardness": 95
      },
      "thermal": {
        "melting_point": 582,
        "thermal_conductivity": 167,
        "specific_heat": 896
      },
      "acoustic": {
        "longitudinal_velocity": 6420,
        "shear_velocity": 3040,
        "acoustic_impedance": 17.3
      },
      "applications": ["Structural components", "Marine fittings", "Bicycle frames", "Aircraft structures"],
      "standards": ["ASTM B209", "ASTM B211", "AMS 4027", "AMS-QQ-A-250/11"]
    },
    "7075-T6": {
      "common_name": "7075-T6 Aluminum", 
      "uns": "A97075",
      "composition": {
        "Al": "87.1-91.4",
        "Zn": "5.1-6.1",
        "Mg": "2.1-2.9",
        "Cu": "1.2-2.0",
        "Cr": "0.18-0.28"
      },
      "mechanical": {
        "density": 2.81,
        "yield_strength": 503,
        "ultimate_tensile_strength": 572,
        "elongation": 11,
        "youngs_modulus": 71.7,
        "shear_modulus": 26.9,
        "poisson_ratio": 0.33,
        "brinell_hardness": 150
      },
      "thermal": {
        "melting_point": 477,
        "thermal_conductivity": 130,
        "specific_heat": 960
      },
      "applications": ["Aircraft structures", "High-stress parts", "Rock climbing equipment"],
      "standards": ["ASTM B209", "AMS 4045", "AMS-QQ-A-250/12"]
    },
    "A356-T6": {
      "common_name": "A356-T6 Cast Aluminum",
      "uns": "A13560",
      "composition": {
        "Al": "91.1-93.3",
        "Si": "6.5-7.5",
        "Mg": "0.25-0.45",
        "Fe": "0.20 max"
      },
      "mechanical": {
        "density": 2.68,
        "yield_strength": 165,
        "ultimate_tensile_strength": 228,
        "elongation": 3.5,
        "youngs_modulus": 72.4,
        "shear_modulus": 27.1,
        "poisson_ratio": 0.33,
        "brinell_hardness": 80
      },
      "thermal": {
        "solidus": 555,
        "liquidus": 615,
        "thermal_conductivity": 151
      },
      "applications": ["Automotive wheels", "Aerospace castings", "Pump housings"],
      "casting": true,
      "standards": ["ASTM B108", "AMS 4217"]
    }
  },
  "stainless_steel": {
    "304": {
      "common_name": "304 Stainless Steel",
      "uns": "S30400",
      "composition": {
        "Fe": "balance",
        "Cr": "18.0-20.0",
        "Ni": "8.0-10.5",
        "C": "0.08 max",
        "Mn": "2.0 max"
      },
      "mechanical": {
        "density": 8.00,
        "yield_strength": 215,
        "ultimate_tensile_strength": 505,
        "elongation": 40,
        "youngs_modulus": 193,
        "shear_modulus": 77,
        "poisson_ratio": 0.29,
        "brinell_hardness": 123
      },
      "thermal": {
        "melting_point": 1400,
        "thermal_conductivity": 16.2,
        "specific_heat": 500
      },
      "acoustic": {
        "longitudinal_velocity": 5790,
        "shear_velocity": 3100,
        "acoustic_impedance": 46.3
      },
      "applications": ["Food equipment", "Chemical containers", "Architecture"],
      "standards": ["ASTM A240", "ASTM A276", "AMS 5513"]
    },
    "316L": {
      "common_name": "316L Stainless Steel",
      "uns": "S31603",
      "composition": {
        "Fe": "balance",
        "Cr": "16.0-18.0",
        "Ni": "10.0-14.0",
        "Mo": "2.0-3.0",
        "C": "0.03 max"
      },
      "mechanical": {
        "density": 8.00,
        "yield_strength": 170,
        "ultimate_tensile_strength": 485,
        "elongation": 40,
        "youngs_modulus": 193,
        "shear_modulus": 77,
        "poisson_ratio": 0.29
      },
      "thermal": {
        "melting_point": 1375,
        "thermal_conductivity": 16.3
      },
      "applications": ["Marine equipment", "Medical implants", "Chemical processing"],
      "standards": ["ASTM A240", "ASTM F138", "AMS 5507"]
    }
  },
  "titanium": {
    "Ti-6Al-4V": {
      "common_name": "Ti-6Al-4V Grade 5",
      "uns": "R56400",
      "composition": {
        "Ti": "balance",
        "Al": "5.5-6.75",
        "V": "3.5-4.5",
        "Fe": "0.40 max",
        "O": "0.20 max"
      },
      "mechanical": {
        "density": 4.43,
        "yield_strength": 880,
        "ultimate_tensile_strength": 950,
        "elongation": 14,
        "youngs_modulus": 113.8,
        "shear_modulus": 44,
        "poisson_ratio": 0.342
      },
      "thermal": {
        "melting_point": 1660,
        "thermal_conductivity": 6.7,
        "beta_transus": 995
      },
      "acoustic": {
        "longitudinal_velocity": 6100,
        "shear_velocity": 3150,
        "acoustic_impedance": 27.0
      },
      "applications": ["Aerospace", "Medical implants", "High-performance automotive"],
      "standards": ["ASTM B348", "ASTM F1472", "AMS 4911", "AMS 4928"]
    },
    "CP-Grade2": {
      "common_name": "Commercially Pure Titanium Grade 2",
      "uns": "R50400",
      "composition": {
        "Ti": "balance",
        "O": "0.25 max",
        "Fe": "0.30 max",
        "C": "0.08 max"
      },
      "mechanical": {
        "density": 4.51,
        "yield_strength": 275,
        "ultimate_tensile_strength": 345,
        "elongation": 20,
        "youngs_modulus": 102.7,
        "shear_modulus": 40,
        "poisson_ratio": 0.34
      },
      "applications": ["Chemical processing", "Marine", "Architecture"],
      "standards": ["ASTM B265", "ASTM B348"]
    }
  },
  "copper_alloys": {
    "C36000": {
      "common_name": "360 Brass (Free Machining)",
      "uns": "C36000",
      "composition": {
        "Cu": "60.0-63.0",
        "Zn": "35.5",
        "Pb": "2.5-3.0",
        "Fe": "0.35 max"
      },
      "mechanical": {
        "density": 8.49,
        "yield_strength": 160,
        "ultimate_tensile_strength": 340,
        "elongation": 53,
        "youngs_modulus": 97,
        "shear_modulus": 37,
        "poisson_ratio": 0.31
      },
      "applications": ["Screw machine parts", "Gears", "Fittings"],
      "standards": ["ASTM B16"]
    },
    "C17200": {
      "common_name": "Beryllium Copper",
      "uns": "C17200",
      "composition": {
        "Cu": "balance",
        "Be": "1.8-2.0",
        "Co": "0.20 min"
      },
      "mechanical": {
        "density": 8.25,
        "yield_strength": 1140,
        "ultimate_tensile_strength": 1310,
        "elongation": 3,
        "youngs_modulus": 128,
        "shear_modulus": 50,
        "poisson_ratio": 0.28
      },
      "thermal": {
        "thermal_conductivity": 105,
        "melting_point": 865
      },
      "applications": ["Springs", "Electronic connectors", "Non-sparking tools"],
      "standards": ["ASTM B194", "AMS 4533"]
    }
  },
  "nickel_alloys": {
    "Inconel-718": {
      "common_name": "Inconel 718",
      "uns": "N07718",
      "composition": {
        "Ni": "50.0-55.0",
        "Cr": "17.0-21.0",
        "Fe": "balance",
        "Nb+Ta": "4.75-5.50",
        "Mo": "2.80-3.30"
      },
      "mechanical": {
        "density": 8.19,
        "yield_strength": 1100,
        "ultimate_tensile_strength": 1375,
        "elongation": 12,
        "youngs_modulus": 204,
        "shear_modulus": 77.2,
        "poisson_ratio": 0.32
      },
      "thermal": {
        "melting_point": 1260,
        "thermal_conductivity": 11.4
      },
      "applications": ["Gas turbine components", "Rocket motors", "Nuclear reactors"],
      "standards": ["AMS 5662", "AMS 5663", "ASTM B637"]
    }
  },
  "tool_steels": {
    "D2": {
      "common_name": "D2 Tool Steel",
      "uns": "T30402",
      "composition": {
        "Fe": "balance",
        "C": "1.40-1.60",
        "Cr": "11.0-13.0",
        "Mo": "0.70-1.20",
        "V": "1.1 max"
      },
      "mechanical": {
        "density": 7.70,
        "hardness_hrc": "58-62",
        "youngs_modulus": 210,
        "shear_modulus": 80,
        "poisson_ratio": 0.30
      },
      "applications": ["Dies", "Punches", "Forming tools"],
      "standards": ["ASTM A681"]
    }
  },
  "carbon_steels": {
    "1018": {
      "common_name": "1018 Low Carbon Steel",
      "uns": "G10180",
      "composition": {
        "Fe": "balance",
        "C": "0.14-0.20",
        "Mn": "0.60-0.90",
        "P": "0.04 max",
        "S": "0.05 max"
      },
      "mechanical": {
        "density": 7.87,
        "yield_strength": 370,
        "ultimate_tensile_strength": 440,
        "elongation": 15,
        "youngs_modulus": 200,
        "shear_modulus": 80,
        "poisson_ratio": 0.30,
        "brinell_hardness": 126
      },
      "thermal": {
        "melting_point": 1514,
        "thermal_conductivity": 51.9,
        "specific_heat": 486
      },
      "applications": ["Shafts", "Pins", "Chain links", "Tie rods"],
      "standards": ["ASTM A29", "ASTM A108"]
    },
    "1045": {
      "common_name": "1045 Medium Carbon Steel",
      "uns": "G10450",
      "composition": {
        "Fe": "balance",
        "C": "0.42-0.50",
        "Mn": "0.60-0.90",
        "P": "0.04 max",
        "S": "0.05 max"
      },
      "mechanical": {
        "density": 7.87,
        "yield_strength": 530,
        "ultimate_tensile_strength": 625,
        "elongation": 12,
        "youngs_modulus": 200,
        "shear_modulus": 80,
        "poisson_ratio": 0.30,
        "brinell_hardness": 179
      },
      "thermal": {
        "melting_point": 1495,
        "thermal_conductivity": 49.8,
        "specific_heat": 486
      },
      "applications": ["Gears", "Shafts", "Axles", "Bolts"],
      "standards": ["ASTM A29", "SAE J412"]
    },
    "4130": {
      "common_name": "4130 Chromoly Steel",
      "uns": "G41300",
      "composition": {
        "Fe": "balance",
        "C": "0.28-0.33",
        "Cr": "0.80-1.10",
        "Mo": "0.15-0.25",
        "Mn": "0.40-0.60"
      },
      "mechanical": {
        "density": 7.85,
        "yield_strength": 785,
        "ultimate_tensile_strength": 910,
        "elongation": 20,
        "youngs_modulus": 205,
        "shear_modulus": 80,
        "poisson_ratio": 0.30,
        "brinell_hardness": 217
      },
      "thermal": {
        "melting_point": 1504,
        "thermal_conductivity": 42.7,
        "specific_heat": 477
      },
      "applications": ["Aircraft parts", "Bicycle frames", "Automotive parts"],
      "standards": ["ASTM A29", "AMS 6350"]
    },
    "4140": {
      "common_name": "4140 Alloy Steel",
      "uns": "G41400",
      "composition": {
        "Fe": "balance",
        "C": "0.38-0.43",
        "Cr": "0.80-1.10",
        "Mo": "0.15-0.25",
        "Mn": "0.75-1.00"
      },
      "mechanical": {
        "density": 7.85,
        "yield_strength": 655,
        "ultimate_tensile_strength": 1020,
        "elongation": 17.7,
        "youngs_modulus": 205,
        "shear_modulus": 80,
        "poisson_ratio": 0.30,
        "brinell_hardness": 302
      },
      "thermal": {
        "melting_point": 1500,
        "thermal_conductivity": 42.6,
        "specific_heat": 473
      },
      "applications": ["Gears", "Shafts", "Studs", "Forgings"],
      "standards": ["ASTM A29", "AMS 6382"]
    },
    "4340": {
      "common_name": "4340 Alloy Steel",
      "uns": "G43400",
      "composition": {
        "Fe": "balance",
        "C": "0.38-0.43",
        "Ni": "1.65-2.00",
        "Cr": "0.70-0.90",
        "Mo": "0.20-0.30",
        "Mn": "0.60-0.80"
      },
      "mechanical": {
        "density": 7.85,
        "yield_strength": 1275,
        "ultimate_tensile_strength": 1420,
        "elongation": 11,
        "youngs_modulus": 205,
        "shear_modulus": 80,
        "poisson_ratio": 0.30,
        "brinell_hardness": 363
      },
      "thermal": {
        "melting_point": 1427,
        "thermal_conductivity": 44.5,
        "specific_heat": 475
      },
      "applications": ["Aircraft landing gear", "Power transmission gears", "Shafts"],
      "standards": ["ASTM A29", "AMS 6414"]
    }
  },
  "refractory_metals": {
    "W": {
      "common_name": "Pure Tungsten",
      "uns": "R07005",
      "composition": {
        "W": "99.95 min"
      },
      "mechanical": {
        "density": 19.25,
        "yield_strength": 550,
        "ultimate_tensile_strength": 980,
        "elongation": 2,
        "youngs_modulus": 411,
        "shear_modulus": 161,
        "poisson_ratio": 0.28,
        "brinell_hardness": 350
      },
      "thermal": {
        "melting_point": 3422,
        "thermal_conductivity": 173,
        "specific_heat": 132
      },
      "applications": ["High-temperature furnace parts", "Electron emitters", "X-ray targets"],
      "standards": ["ASTM B760", "ASTM F288"]
    },
    "Mo": {
      "common_name": "Pure Molybdenum",
      "uns": "R03600",
      "composition": {
        "Mo": "99.95 min"
      },
      "mechanical": {
        "density": 10.22,
        "yield_strength": 450,
        "ultimate_tensile_strength": 630,
        "elongation": 25,
        "youngs_modulus": 329,
        "shear_modulus": 126,
        "poisson_ratio": 0.31,
        "brinell_hardness": 200
      },
      "thermal": {
        "melting_point": 2623,
        "thermal_conductivity": 138,
        "specific_heat": 251
      },
      "applications": ["High-temperature structural parts", "Electronic components", "Glass melting electrodes"],
      "standards": ["ASTM B386", "ASTM B387"]
    },
    "Ta": {
      "common_name": "Pure Tantalum",
      "uns": "R05200",
      "composition": {
        "Ta": "99.95 min"
      },
      "mechanical": {
        "density": 16.65,
        "yield_strength": 165,
        "ultimate_tensile_strength": 285,
        "elongation": 25,
        "youngs_modulus": 186,
        "shear_modulus": 69,
        "poisson_ratio": 0.34,
        "brinell_hardness": 90
      },
      "thermal": {
        "melting_point": 3017,
        "thermal_conductivity": 57.5,
        "specific_heat": 140
      },
      "applications": ["Chemical process equipment", "Capacitors", "Medical implants"],
      "standards": ["ASTM B364", "ASTM B708"]
    }
  },
  "semiconductors": {
    "Si": {
      "common_name": "Silicon (Electronic Grade)",
      "composition": {
        "Si": "99.9999"
      },
      "mechanical": {
        "density": 2.329,
        "youngs_modulus": 130,
        "shear_modulus": 79.9,
        "poisson_ratio": 0.28
      },
      "thermal": {
        "melting_point": 1414,
        "thermal_conductivity": 149,
        "specific_heat": 705
      },
      "electrical": {
        "band_gap": 1.12,
        "resistivity": 2300
      },
      "applications": ["Integrated circuits", "Solar cells", "MEMS devices"],
      "standards": ["SEMI M1"]
    },
    "Ge": {
      "common_name": "Germanium",
      "composition": {
        "Ge": "99.999"
      },
      "mechanical": {
        "density": 5.323,
        "youngs_modulus": 103,
        "shear_modulus": 41,
        "poisson_ratio": 0.26
      },
      "thermal": {
        "melting_point": 938,
        "thermal_conductivity": 60.2,
        "specific_heat": 320
      },
      "electrical": {
        "band_gap": 0.67,
        "resistivity": 46
      },
      "applications": ["Infrared optics", "Transistors", "Solar cells"],
      "standards": ["ASTM F1094"]
    },
    "GaAs": {
      "common_name": "Gallium Arsenide",
      "composition": {
        "Ga": "50",
        "As": "50"
      },
      "mechanical": {
        "density": 5.318,
        "youngs_modulus": 85.5,
        "shear_modulus": 32.9,
        "poisson_ratio": 0.31
      },
      "thermal": {
        "melting_point": 1238,
        "thermal_conductivity": 46,
        "specific_heat": 350
      },
      "electrical": {
        "band_gap": 1.424,
        "resistivity": 1e8
      },
      "applications": ["LEDs", "Laser diodes", "High-frequency electronics"],
      "standards": ["SEMI M15"]
    }
  }
}

File: drip-team-portal/backend/app/data/legacy/legacy_alloy_standards_extended.json (part 1 of 2)
{
  "aluminum_wrought": {
    "1100": {
      "common_name": "1100 Aluminum (99% Pure)",
      "uns": "A91100",
      "composition": {
        "Al": "99.0 min",
        "Cu": "0.05-0.20",
        "Si+Fe": "0.95 max"
      },
      "mechanical": {
        "density": 2.71,
        "yield_strength": 34,
        "ultimate_tensile_strength": 90,
        "elongation": 35,
        "youngs_modulus": 68.9,
        "shear_modulus": 26.0,
        "poisson_ratio": 0.33
      },
      "thermal": {
        "melting_point": 643,
        "thermal_conductivity": 222,
        "specific_heat": 904
      },
      "applications": ["Chemical equipment", "Heat exchangers", "Food handling"],
      "standards": ["ASTM B209", "ASTM B211"]
    },
    "2024": {
      "common_name": "2024 Aluminum (Aircraft Grade)",
      "uns": "A92024",
      "composition": {
        "Al": "90.7-94.7",
        "Cu": "3.8-4.9",
        "Mg": "1.2-1.8",
        "Mn": "0.30-0.9"
      },
      "mechanical": {
        "density": 2.78,
        "yield_strength": 345,
        "ultimate_tensile_strength": 470,
        "elongation": 18,
        "youngs_modulus": 73.1,
        "shear_modulus": 28.0,
        "poisson_ratio": 0.33
      },
      "thermal": {
        "melting_point": 502,
        "thermal_conductivity": 121,
        "specific_heat": 875
      },
      "applications": ["Aircraft structures", "High strength/weight applications", "Fatigue critical parts"],
      "standards": ["ASTM B209", "AMS-QQ-A-250/4"]
    },
    "3003": {
      "common_name": "3003 Aluminum (General Purpose)",
      "uns": "A93003",
      "composition": {
        "Al": "96.8-99.0",
        "Mn": "1.0-1.5",
        "Cu": "0.05-0.20"
      },
      "mechanical": {
        "density": 2.73,
        "yield_strength": 125,
        "ultimate_tensile_strength": 150,
        "elongation": 30,
        "youngs_modulus": 68.9,
        "shear_modulus": 26.0,
        "poisson_ratio": 0.33
      },
      "thermal": {
        "melting_point": 643,
        "thermal_conductivity": 193,
        "specific_heat": 893
      },
      "applications": ["Sheet metal work", "Cooking utensils", "Storage tanks"],
      "standards": ["ASTM B209", "ASTM B221"]
    },
    "5052": {
      "common_name": "5052 Aluminum (Marine Grade)",
      "uns": "A95052",
      "composition": {
        "Al": "95.7-97.7",
        "Mg": "2.2-2.8",
        "Cr": "0.15-0.35"
      },
      "mechanical": {
        "density": 2.68,
        "yield_strength": 195,
        "ultimate_tensile_strength": 260,
        "elongation": 25,
        "youngs_modulus": 69.3,
        "shear_modulus": 25.9,
        "poisson_ratio": 0.33
      },
      "thermal": {
        "melting_point": 607,
        "thermal_conductivity": 138,
        "specific_heat": 880
      },
      "applications": ["Marine applications", "Fuel tanks", "Pressure vessels"],
      "standards": ["ASTM B209", "ASTM B928"]
    },
    "6061": {
      "common_name": "6061 Aluminum (Structural)",
      "uns": "A96061",
      "composition": {
        "Al": "95.8-98.6",
        "Mg": "0.8-1.2",
        "Si": "0.4-0.8",
        "Cu": "0.15-0.40",
        "Cr": "0.04-0.35"
      },
      "mechanical": {
        "density": 2.70,
        "yield_strength": 276,
        "ultimate_tensile_strength": 310,
        "elongation": 12,
        "youngs_modulus": 68.9,
        "shear_modulus": 26.0,
        "poisson_ratio": 0.33
      },
      "thermal": {
        "melting_point": 582,
        "thermal_conductivity": 167,
        "specific_heat": 896
      },
      "applications": ["General structural", "Machinery parts", "Automotive components"],
      "standards": ["ASTM B209", "ASTM B211", "AMS 4027"]
    },
    "6063": {
      "common_name": "6063 Aluminum (Architectural)",
      "uns": "A96063",
      "composition": {
        "Al": "97.5-99.3",
        "Mg": "0.45-0.9",
        "Si": "0.2-0.6"
      },
      "mechanical": {
        "density": 2.69,
        "yield_strength": 214,
        "ultimate_tensile_strength": 241,
        "elongation": 12,
        "youngs_modulus": 68.9,
        "shear_modulus": 25.8,
        "poisson_ratio": 0.33
      },
      "thermal": {
        "melting_point": 616,
        "thermal_conductivity": 200,
        "specific_heat": 900
      },
      "applications": ["Architectural extrusions", "Window frames", "Furniture"],
      "standards": ["ASTM B221", "ASTM B241"]
    },
    "7075": {
      "common_name": "7075 Aluminum (Aerospace)",
      "uns": "A97075",
      "composition": {
        "Al": "87.1-91.4",
        "Zn": "5.1-6.1",
        "Mg": "2.1-2.9",
        "Cu": "1.2-2.0",
        "Cr": "0.18-0.28"
      },
      "mechanical": {
        "density": 2.81,
        "yield_strength": 503,
        "ultimate_tensile_strength": 572,
        "elongation": 11,
        "youngs_modulus": 71.7,
        "shear_modulus": 26.9,
        "poisson_ratio": 0.33
      },
      "thermal": {
        "melting_point": 477,
        "thermal_conductivity": 130,
        "specific_heat": 960
      },
      "applications": ["Aerospace structures", "High stress parts", "Competition bicycles"],
      "standards": ["ASTM B209", "AMS 4045", "AMS-QQ-A-250/12"]
    },
    "7050": {
      "common_name": "7050 Aluminum (Aerospace Forgings)",
      "uns": "A97050",
      "composition": {
        "Al": "87.3-90.3",
        "Zn": "5.7-6.7",
        "Mg": "1.9-2.6",
        "Cu": "2.0-2.6",
        "Zr": "0.08-0.15"
      },
      "mechanical": {
        "density": 2.83,
        "yield_strength": 490,
        "ultimate_tensile_strength": 550,
        "elongation": 11,
        "youngs_modulus": 71.7,
        "shear_modulus": 26.9,
        "poisson_ratio": 0.33
      },
      "thermal": {
        "melting_point": 475,
        "thermal_conductivity": 157,
        "specific_heat": 860
      },
      "applications": ["Aerospace forgings", "Thick sections", "Stress corrosion critical"],
      "standards": ["AMS 4050", "AMS 4108"]
    }
  },
  "aluminum_casting": {
    "A356": {
      "common_name": "A356 Cast Aluminum (AlSi7Mg)",
      "uns": "A13560",
      "composition": {
        "Al": "91.1-93.3",
        "Si": "6.5-7.5",
        "Mg": "0.25-0.45",
        "Ti": "0.20 max"
      },
      "mechanical": {
        "density": 2.68,
        "yield_strength": 165,
        "ultimate_tensile_strength": 228,
        "elongation": 3.5,
        "youngs_modulus": 72.4,
        "shear_modulus": 27.1,
        "poisson_ratio": 0.33
      },
      "thermal": {
        "solidus": 555,
        "liquidus": 615,
        "thermal_conductivity": 151,
        "specific_heat": 963
      },
      "casting": true,
      "applications": ["Premium wheels", "Aerospace castings", "Structural castings"],
      "standards": ["ASTM B108", "AMS 4217"]
    },
    "380": {
      "common_name": "380 Die Cast Aluminum (AlSi8Cu3)",
      "uns": "A03800",
      "composition": {
        "Al": "84.1-86.0",
        "Si": "7.5-9.5",
        "Cu": "3.0-4.0",
        "Fe": "1.3 max"
      },
      "mechanical": {
        "density": 2.71,
        "yield_strength": 160,
        "ultimate_tensile_strength": 320,
        "elongation": 3,
        "youngs_modulus": 71.0,
        "shear_modulus": 26.5,
        "poisson_ratio": 0.33
      },
      "thermal": {
        "solidus": 540,
        "liquidus": 595,
        "thermal_conductivity": 109,
        "specific_heat": 963
      },
      "casting": true,
      "applications": ["Die castings", "General purpose", "Automotive components"],
      "standards": ["ASTM B85"]
    },
    "383": {
      "common_name": "383 Die Cast Aluminum",
      "uns": "A03830",
      "composition": {
        "Al": "83.5-85.5",
        "Si": "9.5-11.5",
        "Cu": "2.0-3.0",
        "Fe": "1.3 max"
      },
      "mechanical": {
        "density": 2.74,
        "yield_strength": 150,
        "ultimate_tensile_strength": 310,
        "elongation": 3.5,
        "youngs_modulus": 71.0,
        "shear_modulus": 26.5,
        "poisson_ratio": 0.33
      },
      "thermal": {
        "solidus": 520,
        "liquidus": 575,
        "thermal_conductivity": 96,
        "specific_heat": 963
      },
      "casting": true,
      "applications": ["Die castings", "Improved fluidity applications"],
      "standards": ["ASTM B85"]
    },
    "390": {
      "common_name": "390 High Silicon Aluminum",
      "uns": "A03900",
      "composition": {
        "Al": "78.5-81.5",
        "Si": "16.0-18.0",
        "Cu": "4.0-5.0",
        "Mg": "0.45-0.65"
      },
      "mechanical": {
        "density": 2.73,
        "yield_strength": 250,
        "ultimate_tensile_strength": 280,
        "elongation": 1,
        "youngs_modulus": 81.2,
        "shear_modulus": 30.7,
        "poisson_ratio": 0.32
      },
      "thermal": {
        "solidus": 507,
        "liquidus": 650,
        "thermal_conductivity": 134,
        "specific_heat": 963
      },
      "casting": true,
      "applications": ["Engine blocks", "Wear resistant parts", "Pistons"],
      "standards": ["ASTM B85"]
    },
    "413": {
      "common_name": "413 Cast Aluminum (AlSi12)",
      "uns": "A04130",
      "composition": {
        "Al": "87.0-89.0",
        "Si": "11.0-13.0",
        "Fe": "1.3 max"
      },
      "mechanical": {
        "density": 2.66,
        "yield_strength": 130,
        "ultimate_tensile_strength": 290,
        "elongation": 2.5,
        "youngs_modulus": 71.0,
        "shear_modulus": 26.5,
        "poisson_ratio": 0.33
      },
      "thermal": {
        "solidus": 574,
        "liquidus": 582,
        "thermal_conductivity": 121,
        "specific_heat": 963
      },
      "casting": true,
      "applications": ["Pressure tight castings", "Thin wall castings", "Brazeable castings"],
      "standards": ["ASTM B85"]
    },
    "443": {
      "common_name": "443 Sand Cast Aluminum",
      "uns": "B04430",
      "composition": {
        "Al": "93.5-95.5",
        "Si": "4.5-6.0"
      },
      "mechanical": {
        "density": 2.69,
        "yield_strength": 55,
        "ultimate_tensile_strength": 130,
        "elongation": 8,
        "youngs_modulus": 71.0,
        "shear_modulus": 26.5,
        "poisson_ratio": 0.33
      },
      "thermal": {
        "solidus": 574,
        "liquidus": 632,
        "thermal_conductivity": 163,
        "specific_heat": 896
      },
      "casting": true,
      "applications": ["Sand castings", "Corrosion resistant applications"],
      "standards": ["ASTM B26"]
    },
    "514": {
      "common_name": "514 Magnesium Aluminum",
      "uns": "A05140",
      "composition": {
        "Al": "95.2-96.2",
        "Mg": "3.5-4.5"
      },
      "mechanical": {
        "density": 2.65,
        "yield_strength": 110,
        "ultimate_tensile_strength": 172,
        "elongation": 6,
        "youngs_modulus": 71.0,
        "shear_modulus": 26.5,
        "poisson_ratio": 0.33
      },
      "thermal": {
        "solidus": 560,
        "liquidus": 630,
        "thermal_conductivity": 146,
        "specific_heat": 900
      },
      "casting": true,
      "applications": ["Marine castings", "Architectural castings"],
      "standards": ["ASTM B26"]
    },
    "535": {
      "common_name": "535 AlMgTi Sand Cast",
      "uns": "A05350",
      "composition": {
        "Al": "91.9-93.3",
        "Mg": "6.2-7.5",
        "Ti": "0.15-0.25"
      },
      "mechanical": {
        "density": 2.62,
        "yield_strength": 125,
        "ultimate_tensile_strength": 240,
        "elongation": 9,
        "youngs_modulus": 71.0,
        "shear_modulus": 26.5,
        "poisson_ratio": 0.33
      },
      "thermal": {
        "solidus": 450,
        "liquidus": 635,
        "thermal_conductivity": 125,
        "specific_heat": 900
      },
      "casting": true,
      "applications": ["Anodizing quality castings", "Architectural"],
      "standards": ["ASTM B26"]
    }
  },
  "steel_carbon": {
    "1018": {
      "common_name": "1018 Mild Steel",
      "uns": "G10180",
      "composition": {
        "Fe": "balance",
        "C": "0.14-0.20",
        "Mn": "0.60-0.90"
      },
      "mechanical": {
        "density": 7.87,
        "yield_strength": 370,
        "ultimate_tensile_strength": 440,
        "elongation": 15,
        "youngs_modulus": 200,
        "shear_modulus": 80,
        "poisson_ratio": 0.30
      },
      "thermal": {
        "melting_point": 1514,
        "thermal_conductivity": 51.9,
        "specific_heat": 486
      },
      "applications": ["General machining", "Cold rolled bars", "Carburizing applications"],
      "standards": ["ASTM A29", "ASTM A108"]
    },
    "1045": {
      "common_name": "1045 Medium Carbon Steel",
      "uns": "G10450",
      "composition": {
        "Fe": "balance",
        "C": "0.42-0.50",
        "Mn": "0.60-0.90"
      },
      "mechanical": {
        "density": 7.87,
        "yield_strength": 530,
        "ultimate_tensile_strength": 625,
        "elongation": 12,
        "youngs_modulus": 200,
        "shear_modulus": 80,
        "poisson_ratio": 0.30
      },
      "thermal": {
        "melting_point": 1495,
        "thermal_conductivity": 49.8,
        "specific_heat": 486
      },
      "applications": ["Shafts", "Gears", "General purpose parts"],
      "standards": ["ASTM A29", "SAE J412"]
    },
    "4140": {
      "common_name": "4140 Chromoly Steel",
      "uns": "G41400",
      "composition": {
        "Fe": "balance",
        "C": "0.38-0.43",
        "Cr": "0.80-1.10",
        "Mo": "0.15-0.25",
        "Mn": "0.75-1.00"
      },
      "mechanical": {
        "density": 7.85,
        "yield_strength": 655,
        "ultimate_tensile_strength": 1020,
        "elongation": 17.7,
        "youngs_modulus": 205,
        "shear_modulus": 80,
        "poisson_ratio": 0.30
      },
      "thermal": {
        "melting_point": 1500,
        "thermal_conductivity": 42.6,
        "specific_heat": 473
      },
      "applications": ["High strength applications", "Heat treatable parts", "Gears and shafts"],
      "standards": ["ASTM A29", "AMS 6382"]
    },
    "4340": {
      "common_name": "4340 Alloy Steel",
      "uns": "G43400",
      "composition": {
        "Fe": "balance",
        "C": "0.38-0.43",
        "Ni": "1.65-2.00",
        "Cr": "0.70-0.90",
        "Mo": "0.20-0.30"
      },
      "mechanical": {
        "density": 7.85,
        "yield_strength": 1275,
        "ultimate_tensile_strength": 1420,
        "elongation": 11,
        "youngs_modulus": 205,
        "shear_modulus": 80,
        "poisson_ratio": 0.30
      },
      "thermal": {
        "melting_point": 1427,
        "thermal_conductivity": 44.5,
        "specific_heat": 475
      },
      "applications": ["Aircraft landing gear", "Critical high strength parts"],
      "standards": ["ASTM A29", "AMS 6414"]
    },
    "A36": {
      "common_name": "A36 Structural Steel",
      "uns": "K02600",
      "composition": {
        "Fe": "balance",
        "C": "0.25-0.29",
        "Mn": "0.80-1.20",
        "Si": "0.15-0.40"
      },
      "mechanical": {
        "density": 7.85,
        "yield_strength": 250,
        "ultimate_tensile_strength": 400,
        "elongation": 20,
        "youngs_modulus": 200,
        "shear_modulus": 79.3,
        "poisson_ratio": 0.26
      },
      "thermal": {
        "melting_point": 1425,
        "thermal_conductivity": 60.5,
        "specific_heat": 434
      },
      "applications": ["Structural beams", "Construction", "Bridges"],
      "standards": ["ASTM A36"]
    },
    "A572-50": {
      "common_name": "A572 Grade 50 High Strength Steel",
      "uns": "K12043",
      "composition": {
        "Fe": "balance",
        "C": "0.23 max",
        "Mn": "1.35 max",
        "Si": "0.40 max"
      },
      "mechanical": {
        "density": 7.85,
        "yield_strength": 345,
        "ultimate_tensile_strength": 450,
        "elongation": 18,
        "youngs_modulus": 200,
        "shear_modulus": 79.3,
        "poisson_ratio": 0.26
      },
      "thermal": {
        "melting_point": 1425,
        "thermal_conductivity": 50.7,
        "specific_heat": 434
      },
      "applications": ["High strength structures", "Bridges", "Buildings"],
      "standards": ["ASTM A572"]
    }
  },
  "steel_stainless": {
    "303": {
      "common_name": "303 Free Machining Stainless",
      "uns": "S30300",
      "composition": {
        "Fe": "balance",
        "Cr": "17.0-19.0",
        "Ni": "8.0-10.0",
        "S": "0.15 min",
        "C": "0.15 max"
      },
      "mechanical": {
        "density": 8.00,
        "yield_strength": 241,
        "ultimate_tensile_strength": 620,
        "elongation": 40,
        "youngs_modulus": 193,
        "shear_modulus": 77,
        "poisson_ratio": 0.29
      },
      "thermal": {
        "melting_point": 1455,
        "thermal_conductivity": 16.2,
        "specific_heat": 500
      },
      "applications": ["Fasteners", "Fittings", "Machined parts"],
      "standards": ["ASTM A582"]
    },
    "304": {
      "common_name": "304 Stainless Steel (18-8)",
      "uns": "S30400",
      "composition": {
        "Fe": "balance",
        "Cr": "18.0-20.0",
        "Ni": "8.0-10.5",
        "C": "0.08 max",
        "Mn": "2.0 max"
      },
      "mechanical": {
        "density": 8.00,
        "yield_strength": 215,
        "ultimate_tensile_strength": 505,
        "elongation": 40,
        "youngs_modulus": 193,
        "shear_modulus": 77,
        "poisson_ratio": 0.29
      },
      "thermal": {
        "melting_point": 1400,
        "thermal_conductivity": 16.2,
        "specific_heat": 500
      },
      "applications": ["General purpose", "Food equipment", "Chemical processing"],
      "standards": ["ASTM A240", "ASTM A276"]
    },
    "304L": {
      "common_name": "304L Low Carbon Stainless",
      "uns": "S30403",
      "composition": {
        "Fe": "balance",
        "Cr": "18.0-20.0",
        "Ni": "8.0-12.0",
        "C": "0.03 max",
        "Mn": "2.0 max"
      },
      "mechanical": {
        "density": 8.00,
        "yield_strength": 170,
        "ultimate_tensile_strength": 485,
        "elongation": 40,
        "youngs_modulus": 193,
        "shear_modulus": 77,
        "poisson_ratio": 0.29
      },
      "thermal": {
        "melting_point": 1400,
        "thermal_conductivity": 16.2,
        "specific_heat": 500
      },
      "applications": ["Weldments", "Corrosive environments", "Low temperature"],
      "standards": ["ASTM A240", "ASTM A276"]
    },
    "316": {
      "common_name": "316 Marine Grade Stainless",
      "uns": "S31600",
      "composition": {
        "Fe": "balance",
        "Cr": "16.0-18.0",
        "Ni": "10.0-14.0",
        "Mo": "2.0-3.0",
        "C": "0.08 max"
      },
      "mechanical": {
        "density": 8.00,
        "yield_strength": 205,
        "ultimate_tensile_strength": 515,
        "elongation": 40,
        "youngs_modulus": 193,
        "shear_modulus": 77,
        "poisson_ratio": 0.29
      },
      "thermal": {
        "melting_point": 1375,
        "thermal_conductivity": 16.3,
        "specific_heat": 500
      },
      "applications": ["Marine equipment", "Chemical processing", "Medical implants"],
      "standards": ["ASTM A240", "ASTM F138"]
    },
    "316L": {
      "common_name": "316L Low Carbon Marine Grade",
      "uns": "S31603",
      "composition": {
        "Fe": "balance",
        "Cr": "16.0-18.0",
        "Ni": "10.0-14.0",
        "Mo": "2.0-3.0",
        "C": "0.03 max"
      },
      "mechanical": {
        "density": 8.00,
        "yield_strength": 170,
        "ultimate_tensile_strength": 485,
        "elongation": 40,
        "youngs_modulus": 193,
        "shear_modulus": 77,
        "poisson_ratio": 0.29
      },
      "thermal": {
        "melting_point": 1375,
        "thermal_conductivity": 16.3,
        "specific_heat": 500
      },
      "applications": ["Weldments in corrosive environments", "Medical implants"],
      "standards": ["ASTM A240", "ASTM F138"]
    },
    "321": {
      "common_name": "321 Titanium Stabilized Stainless",
      "uns": "S32100",
      "composition": {
        "Fe": "balance",
        "Cr": "17.0-19.0",
        "Ni": "9.0-12.0",
        "Ti": "5xC min",
        "C": "0.08 max"
      },
      "mechanical": {
        "density": 8.00,
        "yield_strength": 205,
        "ultimate_tensile_strength": 515,
        "elongation": 40,
        "youngs_modulus": 193,
        "shear_modulus": 77,
        "poisson_ratio": 0.29
      },
      "thermal": {
        "melting_point": 1400,
        "thermal_conductivity": 16.1,
        "specific_heat": 500
      },
      "applications": ["High temperature service", "Exhaust systems", "Furnace parts"],
      "standards": ["ASTM A240", "AMS 5510"]
    },
    "17-4PH": {
      "common_name": "17-4 PH Stainless (UNS S17400)",
      "uns": "S17400",
      "composition": {
        "Fe": "balance",
        "Cr": "15.0-17.5",
        "Ni": "3.0-5.0",
        "Cu": "3.0-5.0",
        "Nb": "0.15-0.45"
      },
      "mechanical": {
        "density": 7.75,
        "yield_strength": 1100,
        "ultimate_tensile_strength": 1310,
        "elongation": 14,
        "youngs_modulus": 197,
        "shear_modulus": 77.4,
        "poisson_ratio": 0.27
      },
      "thermal": {
        "melting_point": 1400,
        "thermal_conductivity": 18.3,
        "specific_heat": 460
      },
      "applications": ["Aerospace components", "High strength applications", "Valve parts"],
      "standards": ["ASTM A564", "AMS 5643"]
    },
    "15-5PH": {
      "common_name": "15-5 PH Stainless",
      "uns": "S15500",
      "composition": {
        "Fe": "balance",
        "Cr": "14.0-15.5",
        "Ni": "3.5-5.5",
        "Cu": "2.5-4.5",
        "Nb": "0.15-0.45"
      },
      "mechanical": {
        "density": 7.78,
        "yield_strength": 1170,
        "ultimate_tensile_strength": 1380,
        "elongation": 14,
        "youngs_modulus": 197,
        "shear_modulus": 77.4,
        "poisson_ratio": 0.27
      },
      "thermal": {
        "melting_point": 1400,
        "thermal_conductivity": 17.8,
        "specific_heat": 460
      },
      "applications": ["Aerospace", "Nuclear", "Chemical processing equipment"],
      "standards": ["ASTM A564", "AMS 5659"]
    },
    "410": {
      "common_name": "410 Martensitic Stainless",
      "uns": "S41000",
      "composition": {
        "Fe": "balance",
        "Cr": "11.5-13.5",
        "C": "0.15 max",
        "Mn": "1.0 max"
      },
      "mechanical": {
        "density": 7.75,
        "yield_strength": 485,
        "ultimate_tensile_strength": 760,
        "elongation": 20,
        "youngs_modulus": 200,
        "shear_modulus": 77,
        "poisson_ratio": 0.28
      },
      "thermal": {
        "melting_point": 1480,
        "thermal_conductivity": 24.9,
        "specific_heat": 460
      },
      "applications": ["Valve components", "Pump shafts", "Fasteners"],
      "standards": ["ASTM A276", "ASTM A580"]
    },
    "416": {
      "common_name": "416 Free Machining Martensitic",
      "uns": "S41600",
      "composition": {
        "Fe": "balance",
        "Cr": "12.0-14.0",
        "S": "0.15 min",
        "C": "0.15 max"
      },
      "mechanical": {
        "density": 7.75,
        "yield_strength": 655,
        "ultimate_tensile_strength": 900,
        "elongation": 18,
        "youngs_modulus": 200,
        "shear_modulus": 77,
        "poisson_ratio": 0.28
      },
      "thermal": {
        "melting_point": 1480,
        "thermal_conductivity": 24.9,
        "specific_heat": 460
      },
      "applications": ["Screw machine products", "Gears", "Valve parts"],
      "standards": ["ASTM A582"]
    },
    "420": {
      "common_name": "420 Cutlery Grade Stainless",
      "uns": "S42000",
      "composition": {
        "Fe": "balance",
        "Cr": "12.0-14.0",
        "C": "0.15 min",
        "Mn": "1.0 max"
      },
      "mechanical": {
        "density": 7.75,
        "yield_strength": 655,
        "ultimate_tensile_strength": 965,
        "elongation": 15,
        "youngs_modulus": 200,
        "shear_modulus": 77,
        "poisson_ratio": 0.28
      },
      "thermal": {
        "melting_point": 1450,
        "thermal_conductivity": 24.9,
        "specific_heat": 460
      },
      "applications": ["Cutlery", "Surgical instruments", "Wear parts"],
      "standards": ["ASTM A276", "ASTM A580"]
    },
    "440C": {
      "common_name": "440C High Carbon Stainless",
      "uns": "S44004",
      "composition": {
        "Fe": "balance",
        "Cr": "16.0-18.0",
        "C": "0.95-1.20",
        "Mo": "0.75 max"
      },
      "mechanical": {
        "density": 7.65,
        "yield_strength": 1965,
        "ultimate_tensile_strength": 2030,
        "elongation": 5,
        "youngs_modulus": 200,
        "shear_modulus": 77,
        "poisson_ratio": 0.30
      },
      "thermal": {
        "melting_point": 1375,
        "thermal_conductivity": 24.2,
        "specific_heat": 460
      },
      "applications": ["Bearings", "High hardness knives", "Valve components"],
      "standards": ["ASTM A276", "AMS 5630"]
    }
  },
  "steel_tool": {
    "A2": {
      "common_name": "A2 Air Hardening Tool Steel",
      "uns": "T30102",
      "composition": {
        "Fe": "balance",
        "C": "0.95-1.05",
        "Cr": "4.75-5.50",
        "Mo": "0.90-1.40",
        "V": "0.15-0.50"
      },
      "mechanical": {
        "density": 7.86,
        "hardness_hrc": "57-62",
        "youngs_modulus": 210,
        "shear_modulus": 80,
        "poisson_ratio": 0.30
      },
      "thermal": {
        "melting_point": 1421,
        "thermal_conductivity": 38,
        "specific_heat": 460
      },
      "applications": ["General tooling", "Dies", "Punches"],
      "standards": ["ASTM A681"]
    },
    "D2": {
      "common_name": "D2 High Carbon High Chrome Tool Steel",
      "uns": "T30402",
      "composition": {
        "Fe": "balance",
        "C": "1.40-1.60",
        "Cr": "11.0-13.0",
        "Mo": "0.70-1.20",
        "V": "1.1 max"
      },
      "mechanical": {
        "density": 7.70,
        "hardness_hrc": "58-62",
        "youngs_modulus": 210,
        "shear_modulus": 80,
        "poisson_ratio": 0.30
      },
      "thermal": {
        "melting_point": 1421,
        "thermal_conductivity": 20,
        "specific_heat": 460
      },
      "applications": ["Dies", "Punches", "Forming tools", "Wear plates"],
      "standards": ["ASTM A681"]
    },
    "O1": {
      "common_name": "O1 Oil Hardening Tool Steel",
      "uns": "T31501",
      "composition": {
        "Fe": "balance",
        "C": "0.90",
        "Mn": "1.00",
        "Cr": "0.50",
        "V": "0.20"
      },
      "mechanical": {
        "density": 7.85,
        "hardness_hrc": "57-62",
        "youngs_modulus": 210,
        "shear_modulus": 80,
        "poisson_ratio": 0.30
      },
      "thermal": {
        "melting_point": 1420,
        "thermal_conductivity": 36,
        "specific_heat": 460
      },
      "applications": ["General purpose tools", "Knives", "Machine parts"],
      "standards": ["ASTM A681"]
    },
    "W1": {
      "common_name": "W1 Water Hardening Tool Steel",
      "uns": "T72301",
      "composition": {
        "Fe": "balance",
        "C": "0.70-1.50"
      },
      "mechanical": {
        "density": 7.85,
        "hardness_hrc": "50-65",
        "youngs_modulus": 210,
        "shear_modulus": 80,
        "poisson_ratio": 0.30
      },
      "thermal": {
        "melting_point": 1420,
        "thermal_conductivity": 48,
        "specific_heat": 460
      },
      "applications": ["Simple tools", "Springs", "Cutting tools"],
      "standards": ["ASTM A686"]
    },
    "S7": {
      "common_name": "S7 Shock Resistant Tool Steel",
      "uns": "T41907",
      "composition": {
        "Fe": "balance",
        "C": "0.45-0.55",
        "Cr": "3.00-3.50",
        "Mo": "1.30-1.80",
        "V": "0.20-0.30"
      },
      "mechanical": {
        "density": 7.83,
        "hardness_hrc": "54-58",
        "youngs_modulus": 210,
        "shear_modulus": 80,
        "poisson_ratio": 0.30
      },
      "thermal": {
        "melting_point": 1424,
        "thermal_conductivity": 28,
        "specific_heat": 460
      },
      "applications": ["Impact tools", "Chisels", "Punches", "Shear blades"],
      "standards": ["ASTM A681"]
    },
    "H13": {
      "common_name": "H13 Hot Work Tool Steel",
      "uns": "T20813",
      "composition": {
        "Fe": "balance",
        "C": "0.32-0.45",
        "Cr": "4.75-5.50",
        "Mo": "1.10-1.75",
        "V": "0.80-1.20"
      },
      "mechanical": {
        "density": 7.80,
        "hardness_hrc": "48-52",
        "youngs_modulus": 210,
        "shear_modulus": 80,
        "poisson_ratio": 0.30
      },
      "thermal": {
        "melting_point": 1427,
        "thermal_conductivity": 24.3,
        "specific_heat": 460
      },
      "applications": ["Die casting dies", "Extrusion dies", "Hot forging"],
      "standards": ["ASTM A681", "AMS 6407"]
    }
  },
  "copper_brass": {
    "C260": {
      "common_name": "C260 Cartridge Brass (70/30)",
      "uns": "C26000",
      "composition": {
        "Cu": "68.5-71.5",
        "Zn": "balance"
      },
      "mechanical": {
        "density": 8.53,
        "yield_strength": 140,
        "ultimate_tensile_strength": 340,
        "elongation": 65,
        "youngs_modulus": 110,
        "shear_modulus": 40,
        "poisson_ratio": 0.33
      },
      "thermal": {
        "melting_point": 915,
        "thermal_conductivity": 120,
        "specific_heat": 375
      },
      "applications": ["Deep drawing", "Ammunition casings", "Radiator cores"],
      "standards": ["ASTM B19", "ASTM B36"]
    },
    "C360": {
      "common_name": "C360 Free-Cutting Brass",
      "uns": "C36000",
      "composition": {
        "Cu": "60.0-63.0",
        "Zn": "35.5",
        "Pb": "2.5-3.0"
      },
      "mechanical": {
        "density": 8.49,
        "yield_strength": 160,
        "ultimate_tensile_strength": 340,
        "elongation": 53,
        "youngs_modulus": 97,
        "shear_modulus": 37,
        "poisson_ratio": 0.31
      },
      "thermal": {
        "melting_point": 885,
        "thermal_conductivity": 115,
        "specific_heat": 380
      },
      "applications": ["Screw machine parts", "Fittings", "Valves"],
      "standards": ["ASTM B16"]
    },
    "C464": {
      "common_name": "C464 Naval Brass",
      "uns": "C46400",
      "composition": {
        "Cu": "59.0-62.0",
        "Zn": "balance",
        "Sn": "0.50-1.00"
      },
      "mechanical": {
        "density": 8.41,
        "yield_strength": 275,
        "ultimate_tensile_strength": 550,
        "elongation": 25,
        "youngs_modulus": 110,
        "shear_modulus": 40,
        "poisson_ratio": 0.34
      },
      "thermal": {
        "melting_point": 900,
        "thermal_conductivity": 116,
        "specific_heat": 380
      },
      "applications": ["Marine hardware", "Propeller shafts", "Valve stems"],
      "standards": ["ASTM B21", "ASTM B124"]
    },
    "C110": {
      "common_name": "C110 ETP Copper (99.9% Pure)",
      "uns": "C11000",
      "composition": {
        "Cu": "99.90 min",
        "O": "0.04 max"
      },
      "mechanical": {
        "density": 8.94,
        "yield_strength": 69,
        "ultimate_tensile_strength": 220,
        "elongation": 50,
        "youngs_modulus": 115,
        "shear_modulus": 44,
        "poisson_ratio": 0.33
      },
      "thermal": {
        "melting_point": 1083,
        "thermal_conductivity": 391,
        "specific_heat": 385
      },
      "applications": ["Electrical conductors", "Heat exchangers", "Plumbing"],
      "standards": ["ASTM B152", "ASTM B187"]
    }
  },
  "copper_bronze": {
    "C510": {
      "common_name": "C510 Phosphor Bronze (5% Sn)",
      "uns": "C51000",
      "composition": {
        "Cu": "balance",
        "Sn": "4.2-5.8",
        "P": "0.03-0.35"
      },
      "mechanical": {
        "density": 8.86,
        "yield_strength": 380,
        "ultimate_tensile_strength": 470,
        "elongation": 65,
        "youngs_modulus": 110,
        "shear_modulus": 41,
        "poisson_ratio": 0.34
      },
      "thermal": {
        "melting_point": 1000,
        "thermal_conductivity": 75,
        "specific_heat": 380
      },
      "applications": ["Springs", "Electrical contacts", "Diaphragms"],
      "standards": ["ASTM B103", "ASTM B139"]
    },
    "C630": {
      "common_name": "C630 Aluminum Bronze",
      "uns": "C63000",
      "composition": {
        "Cu": "balance",
        "Al": "9.0-11.0",
        "Fe": "2.0-4.0",
        "Ni": "4.0-5.5"
      },
      "mechanical": {
        "density": 7.58,
        "yield_strength": 450,
        "ultimate_tensile_strength": 825,
        "elongation": 12,
        "youngs_modulus": 110,
        "shear_modulus": 41,
        "poisson_ratio": 0.34
      },
      "thermal": {
        "melting_point": 1045,
        "thermal_conductivity": 60,
        "specific_heat": 410
      },
      "applications": ["Marine propellers", "Bearings", "Gears"],
      "standards": ["ASTM B150", "ASTM B171"]
    },
    "C932": {
      "common_name": "C932 Bearing Bronze (SAE 660)",
      "uns": "C93200",
      "composition": {
        "Cu": "81.0-85.0",
        "Sn": "6.3-7.5",
        "Pb": "6.0-8.0",
        "Zn": "2.0-4.0"
      },
      "mechanical": {
        "density": 8.91,
        "yield_strength": 125,
        "ultimate_tensile_strength": 240,
        "elongation": 20,
        "youngs_modulus": 100,
        "shear_modulus": 37,
        "poisson_ratio": 0.35
      },
      "thermal": {
        "melting_point": 854,
        "thermal_conductivity": 71,
        "specific_heat": 380
      },
      "casting": true,
      "applications": ["Sleeve bearings", "Bushings", "Thrust washers"],
      "standards": ["ASTM B584", "SAE J462"]
    },
    "C954": {
      "common_name": "C954 Aluminum Bronze Casting",
      "uns": "C95400",
      "composition": {
        "Cu": "83.0-86.0",
        "Al": "10.0-11.5",
        "Fe": "3.0-5.0"
      },
      "mechanical": {
        "density": 7.53,
        "yield_strength": 240,
        "ultimate_tensile_strength": 590,
        "elongation": 12,
        "youngs_modulus": 110,
        "shear_modulus": 41,
        "poisson_ratio": 0.34
      },
      "thermal": {
        "melting_point": 1030,
        "thermal_conductivity": 60,
        "specific_heat": 420
      },
      "casting": true,
      "applications": ["Heavy duty gears", "Marine castings", "Valve bodies"],
      "standards": ["ASTM B148"]
    }
  },
  "titanium": {
    "Grade2": {
      "common_name": "Titanium Grade 2 (CP Ti)",
      "uns": "R50400",
      "composition": {
        "Ti": "balance",
        "O": "0.25 max",
        "Fe": "0.30 max",
        "C": "0.08 max"
      },
      "mechanical": {
        "density": 4.51,
        "yield_strength": 275,
        "ultimate_tensile_strength": 345,
        "elongation": 20,
        "youngs_modulus": 102.7,
        "shear_modulus": 40,
        "poisson_ratio": 0.34
      },
      "thermal": {
        "melting_point": 1668,
        "thermal_conductivity": 16.4,
        "specific_heat": 522
      },
      "applications": ["Chemical processing", "Marine", "Architecture"],
      "standards": ["ASTM B265", "ASTM B348"]
    },
    "Grade5": {
      "common_name": "Ti-6Al-4V Grade 5",
      "uns": "R56400",
      "composition": {
        "Ti": "balance",
        "Al": "5.5-6.75",
        "V": "3.5-4.5",
        "Fe": "0.40 max"
      },
      "mechanical": {
        "density": 4.43,
        "yield_strength": 880,
        "ultimate_tensile_strength": 950,
        "elongation": 14,
        "youngs_modulus": 113.8,
        "shear_modulus": 44,
        "poisson_ratio": 0.342
      },
      "thermal": {
        "melting_point": 1660,
        "thermal_conductivity": 6.7,
        "specific_heat": 526
      },
      "applications": ["Aerospace", "Medical implants", "High performance automotive"],
      "standards": ["ASTM B348", "ASTM F1472", "AMS 4928"]
    },
    "Grade9": {
      "common_name": "Ti-3Al-2.5V Grade 9",
      "uns": "R56320",
      "composition": {
        "Ti": "balance",
        "Al": "2.5-3.5",
        "V": "2.0-3.0"
      },
      "mechanical": {
        "density": 4.48,
        "yield_strength": 620,
        "ultimate_tensile_strength": 690,
        "elongation": 15,
        "youngs_modulus": 107,
        "shear_modulus": 40,
        "poisson_ratio": 0.34
      },
      "thermal": {
        "melting_point": 1700,
        "thermal_conductivity": 8.1,
        "specific_heat": 526
      },
      "applications": ["Tubing", "Bicycle frames", "Golf clubs"],
      "standards": ["ASTM B338", "AMS 4943"]
    },
    "Grade23": {
      "common_name": "Ti-6Al-4V ELI Grade 23",
      "uns": "R56401",
      "composition": {
        "Ti": "balance",
        "Al": "5.5-6.5",
        "V": "3.5-4.5",
        "O": "0.13 max"
      },
      "mechanical": {
        "density": 4.43,
        "yield_strength": 759,
        "ultimate_tensile_strength": 828,
        "elongation": 10,
        "youngs_modulus": 113.8,
        "shear_modulus": 44,
        "poisson_ratio": 0.342
      },
      "thermal": {
        "melting_point": 1660,
        "thermal_conductivity": 6.7,
        "specific_heat": 526
      },
      "applications": ["Medical implants", "Surgical instruments", "Cryogenic vessels"],
      "standards": ["ASTM F136", "ASTM B348"]
    }
  },
  "nickel_alloys": {
    "Inconel625": {
      "common_name": "Inconel 625",
      "uns": "N06625",
      "composition": {
        "Ni": "58.0 min",
        "Cr": "20.0-23.0",
        "Mo": "8.0-10.0",
        "Nb+Ta": "3.15-4.15",
        "Fe": "5.0 max"
      },
      "mechanical": {
        "density": 8.44,
        "yield_strength": 415,
        "ultimate_tensile_strength": 830,
        "elongation": 42.5,
        "youngs_modulus": 205,
        "shear_modulus": 79,
        "poisson_ratio": 0.31
      },
      "thermal": {
        "melting_point": 1350,
        "thermal_conductivity": 9.8,
        "specific_heat": 410
      },
      "applications": ["Chemical processing", "Marine", "Aerospace hot sections"],
      "standards": ["ASTM B443", "AMS 5666"]
    },
    "Inconel718": {
      "common_name": "Inconel 718",
      "uns": "N07718",
      "composition": {
        "Ni": "50.0-55.0",
        "Cr": "17.0-21.0",
        "Fe": "balance",
        "Nb+Ta": "4.75-5.50",
        "Mo": "2.80-3.30"
      },
      "mechanical": {
        "density": 8.19,
        "yield_strength": 1100,
        "ultimate_tensile_strength": 1375,
        "elongation": 12,
        "youngs_modulus": 204,
        "shear_modulus": 77.2,
        "poisson_ratio": 0.32
      },
      "thermal": {
        "melting_point": 1260,
        "thermal_conductivity": 11.4,
        "specific_heat": 435
      },
      "applications": ["Gas turbines", "Rocket motors", "Nuclear reactors"],
      "standards": ["AMS 5662", "AMS 5663", "ASTM B637"]
    },
    "Monel400": {
      "common_name": "Monel 400",
      "uns": "N04400",
      "composition": {
        "Ni": "63.0 min",
        "Cu": "28.0-34.0",
        "Fe": "2.5 max",
        "Mn": "2.0 max"
      },
      "mechanical": {
        "density": 8.80,
        "yield_strength": 240,
        "ultimate_tensile_strength": 550,
        "elongation": 40,
        "youngs_modulus": 179,
        "shear_modulus": 66,
        "poisson_ratio": 0.32
      },
      "thermal": {
        "melting_point": 1350,
        "thermal_conductivity": 21.8,
        "specific_heat": 427
      },
      "applications": ["Marine engineering", "Chemical equipment", "Heat exchangers"],
      "standards": ["ASTM B164", "AMS 4544"]
    },
    "HastelloyC276": {
      "common_name": "Hastelloy C-276",
      "uns": "N10276",
      "composition": {
        "Ni": "balance",
        "Mo": "15.0-17.0",
        "Cr": "14.5-16.5",
