Repository: jnarwell/drip-3d.com

# Force Railway redeploy - Mon Nov 17 15:08:45 PST 2025

File: drip-team-portal/backend/app/data/legacy/unified_alloy_standards.json
{
  "aluminum": {
    "1100-O": {
      "common_name": "1100-O Aluminum (Commercially Pure)",
      "uns": "A91100",
      "base_alloy": "1100",
      "temper": "O",
      "composition": {
        "Al": "99.0 min",
        "Cu": "0.05-0.20",
        "Fe+Si": "0.95 max"
      },
      "properties": {
        "mechanical": {
          "density": {
            "value": 2.71,
            "unit": "g/cm³",
            "source": "ASTM_Standards",
            "temperature_dependent": false
          },
          "yield_strength": {
            "value": 34,
            "unit": "MPa",
            "source": "ASTM_Standards",
            "temperature_dependent": false
          },
          "ultimate_tensile_strength": {
            "value": 90,
            "unit": "MPa",
            "source": "ASTM_Standards", 
            "temperature_dependent": false
          },
          "elongation": {
            "value": 35,
            "unit": "%",
            "source": "ASTM_Standards",
            "temperature_dependent": false
          },
          "youngs_modulus": {
            "value": 68.9,
            "unit": "GPa",
            "source": "ASTM_Standards",
            "temperature_dependent": false
          },
          "shear_modulus": {
            "value": 26,
            "unit": "GPa", 
            "source": "ASTM_Standards",
            "temperature_dependent": false
          },
          "poisson_ratio": {
            "value": 0.33,
            "unit": "",
            "source": "ASTM_Standards",
            "temperature_dependent": false
          },
          "brinell_hardness": {
            "value": 23,
            "unit": "HB",
            "source": "ASTM_Standards",
            "temperature_dependent": false
          }
        },
        "thermal": {
          "melting_point": {
            "value": 643,
            "unit": "°C",
            "source": "ASTM_Standards",
            "temperature_dependent": false
          },
          "thermal_conductivity": {
            "value": 222,
            "unit": "W/m·K",
            "source": "ASTM_Standards",
            "temperature_dependent": true,
            "nist_available": true
          },
          "specific_heat": {
            "value": 904,
            "unit": "J/kg·K",
            "source": "ASTM_Standards", 
            "temperature_dependent": true
          }
        }
      },
      "applications": ["Chemical equipment", "Food handling", "Heat exchangers"],
      "standards": ["ASTM B209", "ASTM B211"],
      "source": "Original_Database"
    },
    "1100-H14": {
      "common_name": "1100-H14 Aluminum (Half Hard)",
      "uns": "A91100",
      "base_alloy": "1100", 
      "temper": "H14",
      "composition": {
        "Al": "99.0 min",
        "Cu": "0.05-0.20",
        "Fe+Si": "0.95 max"
      },
      "properties": {
        "mechanical": {
          "density": {
            "value": 2.71,
            "unit": "g/cm³",
            "source": "ASTM_Standards",
            "temperature_dependent": false
          },
          "yield_strength": {
            "value": 117,
            "unit": "MPa",
            "source": "ASTM_Standards",
            "temperature_dependent": false
          },
          "ultimate_tensile_strength": {
            "value": 124,
            "unit": "MPa", 
            "source": "ASTM_Standards",
            "temperature_dependent": false
          },
          "elongation": {
            "value": 9,
            "unit": "%",
            "source": "ASTM_Standards",
            "temperature_dependent": false
          },
          "youngs_modulus": {
            "value": 68.9,
            "unit": "GPa",
            "source": "ASTM_Standards",
            "temperature_dependent": false
          },
          "shear_modulus": {
            "value": 26,
            "unit": "GPa",
            "source": "ASTM_Standards", 
            "temperature_dependent": false
          },
          "poisson_ratio": {
            "value": 0.33,
            "unit": "",
            "source": "ASTM_Standards",
            "temperature_dependent": false
          },
          "brinell_hardness": {
            "value": 32,
            "unit": "HB",
            "source": "ASTM_Standards",
            "temperature_dependent": false
          }
        },
        "thermal": {
          "melting_point": {
            "value": 643,
            "unit": "°C",
            "source": "ASTM_Standards",
            "temperature_dependent": false
          },
          "thermal_conductivity": {
            "value": 218,
            "unit": "W/m·K",
            "source": "ASTM_Standards",
            "temperature_dependent": true,
            "nist_available": true
          },
          "specific_heat": {
            "value": 904,
            "unit": "J/kg·K",
            "source": "ASTM_Standards",
            "temperature_dependent": true
          }
        }
      },
      "applications": ["Sheet metal work", "Spun hollowware", "Fin stock"],
      "standards": ["ASTM B209"],
      "source": "Original_Database"
    },
    "2024-T3": {
      "common_name": "2024-T3 Aluminum",
      "uns": "A92024",
      "base_alloy": "2024",
      "temper": "T3",
      "composition": {
        "Al": "90.75-94.7",
        "Cu": "3.8-4.9", 
        "Mg": "1.2-1.8",
        "Mn": "0.30-0.9"
      },
      "properties": {
        "mechanical": {
          "density": {
            "value": 2.78,
            "unit": "g/cm³",
            "source": "ASTM_Standards",
            "temperature_dependent": false
          },
          "yield_strength": {
            "value": 345,
            "unit": "MPa",
            "source": "ASTM_Standards", 
            "temperature_dependent": false
          },
          "ultimate_tensile_strength": {
            "value": 485,
            "unit": "MPa",
            "source": "ASTM_Standards",
            "temperature_dependent": false
          },
          "elongation": {
            "value": 18,
            "unit": "%",
            "source": "ASTM_Standards",
            "temperature_dependent": false
          },
          "youngs_modulus": {
            "value": 73.1,
            "unit": "GPa",
            "source": "ASTM_Standards",
            "temperature_dependent": false
          },
          "shear_modulus": {
            "value": 28,
            "unit": "GPa",
            "source": "ASTM_Standards",
            "temperature_dependent": false
          },
          "poisson_ratio": {
            "value": 0.33,
            "unit": "",
            "source": "ASTM_Standards",
            "temperature_dependent": false
          },
          "brinell_hardness": {
            "value": 120,
            "unit": "HB",
            "source": "ASTM_Standards",
            "temperature_dependent": false
          }
        },
        "thermal": {
          "melting_point": {
            "value": 502,
            "unit": "°C",
            "source": "ASTM_Standards",
            "temperature_dependent": false
          },
          "thermal_conductivity": {
            "value": 121,
            "unit": "W/m·K",
            "source": "ASTM_Standards",
            "temperature_dependent": true,
            "nist_available": true
          },
          "specific_heat": {
            "value": 875,
            "unit": "J/kg·K",
            "source": "ASTM_Standards",
            "temperature_dependent": true
          }
        }
      },
      "applications": ["Aircraft structures", "Truck wheels", "Screw machine products"],
      "standards": ["ASTM B209", "AMS-QQ-A-250/4", "AMS 4037"],
      "source": "Original_Database"
    },
    "6061-T6": {
      "common_name": "6061-T6 Aluminum",
      "uns": "A96061",
      "base_alloy": "6061",
      "temper": "T6",
      "composition": {
        "Al": "95.8-98.6",
        "Mg": "0.8-1.2",
        "Si": "0.4-0.8",
        "Cu": "0.15-0.40", 
        "Cr": "0.04-0.35"
      },
      "properties": {
        "mechanical": {
          "density": {
            "value": 2.70,
            "unit": "g/cm³",
            "source": "Basic_Database",
            "temperature_dependent": false
          },
          "yield_strength": {
            "value": 276,
            "unit": "MPa",
            "source": "Basic_Database",
            "temperature_dependent": false
          },
          "ultimate_tensile_strength": {
            "value": 310,
            "unit": "MPa",
            "source": "Basic_Database",
            "temperature_dependent": false
          },
          "elongation": {
            "value": 12,
            "unit": "%",
            "source": "Basic_Database",
            "temperature_dependent": false
          },
          "youngs_modulus": {
            "value": 68.9,
            "unit": "GPa",
            "source": "Basic_Database",
            "temperature_dependent": false
          },
          "shear_modulus": {
            "value": 26,
            "unit": "GPa",
            "source": "Basic_Database",
            "temperature_dependent": false
          },
          "poisson_ratio": {
            "value": 0.33,
            "unit": "",
            "source": "Basic_Database",
            "temperature_dependent": false
          },
          "brinell_hardness": {
            "value": 95,
            "unit": "HB",
            "source": "Basic_Database",
            "temperature_dependent": false
          }
        },
        "thermal": {
          "melting_point": {
            "value": 582,
            "unit": "°C",
            "source": "Basic_Database",
            "temperature_dependent": false
          },
          "thermal_conductivity": {
            "value": 167,
            "unit": "W/m·K",
            "source": "Basic_Database",
            "temperature_dependent": true,
            "nist_available": true
          },
          "specific_heat": {
            "value": 896,
            "unit": "J/kg·K",
            "source": "Basic_Database",
            "temperature_dependent": true
          }
        },
        "acoustic": {
          "longitudinal_velocity": {
            "value": 6420,
            "unit": "m/s",
            "source": "Basic_Database",
            "temperature_dependent": false
          },
          "shear_velocity": {
            "value": 3040,
            "unit": "m/s", 
            "source": "Basic_Database",
            "temperature_dependent": false
          },
          "acoustic_impedance": {
            "value": 17.3,
            "unit": "MRayl",
            "source": "Basic_Database",
            "temperature_dependent": false
          }
        }
      },
      "applications": ["Structural components", "Marine fittings", "Bicycle frames", "Aircraft structures"],
      "standards": ["ASTM B209", "ASTM B211", "AMS 4027", "AMS-QQ-A-250/11"],
      "source": "Basic_Database"
    }
  },
  "_metadata": {
    "version": "1.0.0",
    "unified": true,
    "sources": {
      "Original_Database": "alloy_standards.json",
      "Basic_Database": "alloy_standards_basic.json", 
      "Extended_Database": "alloy_standards_extended.json",
      "NIST": "NIST Chemistry WebBook",
      "Materials_Project": "Materials Project Database",
      "MatWeb": "MatWeb Database"
    },
    "property_sources": {
      "ASTM_Standards": "Industry standard values",
      "Basic_Database": "Basic database compilation", 
      "NIST": "NIST experimental data",
      "Materials_Project": "DFT calculations",
      "MatWeb": "Engineering database"
    },
    "temperature_dependent_flags": {
      "thermal_conductivity": true,
      "specific_heat": true,
      "density": true,
      "dynamic_viscosity": true,
      "electrical_resistivity": true
    },
    "created": "2025-11-12",
    "consolidation_notes": "Unified from three separate databases, added source tracking and temperature dependency flags"
  }
}

File: drip-team-portal/backend/app/data/legacy/legacy_alloy_standards.json (part 2 of 2)
{
        "thermal_conductivity": 120,
        "specific_heat": 375
      },
      "applications": ["Radiator cores", "Ammunition casings", "Lamp fixtures", "Locks"],
      "standards": ["ASTM B36", "ASTM B135"]
    },
    "C27000": {
      "common_name": "Yellow Brass (65/35)",
      "uns": "C27000",
      "composition": {
        "Cu": "63.0-68.5",
        "Zn": "balance",
        "Pb": "0.07 max",
        "Fe": "0.07 max"
      },
      "mechanical": {
        "density": 8.47,
        "yield_strength": 135,
        "ultimate_tensile_strength": 338,
        "elongation": 62,
        "youngs_modulus": 106,
        "shear_modulus": 40,
        "poisson_ratio": 0.34,
        "brinell_hardness": 56
      },
      "thermal": {
        "melting_point": 930,
        "thermal_conductivity": 116,
        "specific_heat": 375
      },
      "applications": ["Architectural trim", "Grilles", "Hardware", "Fasteners"],
      "standards": ["ASTM B36", "ASTM B135"]
    },
    "C36000": {
      "common_name": "360 Brass (Free Machining)",
      "uns": "C36000",
      "composition": {
        "Cu": "60.0-63.0",
        "Zn": "35.5",
        "Pb": "2.5-3.0",
        "Fe": "0.35 max"
      },
      "mechanical": {
        "density": 8.49,
        "yield_strength": 160,
        "ultimate_tensile_strength": 340,
        "elongation": 53,
        "youngs_modulus": 97,
        "shear_modulus": 37,
        "poisson_ratio": 0.31,
        "brinell_hardness": 80
      },
      "applications": ["Screw machine parts", "Gears", "Fittings"],
      "standards": ["ASTM B16"]
    },
    "C46400": {
      "common_name": "Naval Brass",
      "uns": "C46400",
      "composition": {
        "Cu": "59.0-62.0",
        "Zn": "balance",
        "Sn": "0.5-1.0",
        "Pb": "0.20 max"
      },
      "mechanical": {
        "density": 8.41,
        "yield_strength": 170,
        "ultimate_tensile_strength": 379,
        "elongation": 50,
        "youngs_modulus": 110,
        "shear_modulus": 41,
        "poisson_ratio": 0.34,
        "brinell_hardness": 70
      },
      "thermal": {
        "melting_point": 900,
        "thermal_conductivity": 116,
        "specific_heat": 375
      },
      "applications": ["Marine hardware", "Valve stems", "Propeller shafts"],
      "standards": ["ASTM B21", "ASTM B124"]
    },
    "C51000": {
      "common_name": "Phosphor Bronze 5% (Spring Bronze)",
      "uns": "C51000",
      "composition": {
        "Cu": "balance",
        "Sn": "4.2-5.8",
        "P": "0.03-0.35",
        "Pb": "0.05 max"
      },
      "mechanical": {
        "density": 8.86,
        "yield_strength": 380,
        "ultimate_tensile_strength": 520,
        "elongation": 64,
        "youngs_modulus": 110,
        "shear_modulus": 41,
        "poisson_ratio": 0.34,
        "brinell_hardness": 78
      },
      "thermal": {
        "melting_point": 1000,
        "thermal_conductivity": 75,
        "specific_heat": 360
      },
      "applications": ["Springs", "Electrical contacts", "Bearings", "Diaphragms"],
      "standards": ["ASTM B139", "ASTM B103"]
    },
    "C52100": {
      "common_name": "Phosphor Bronze 8%",
      "uns": "C52100",
      "composition": {
        "Cu": "balance",
        "Sn": "7.5-9.0",
        "P": "0.02-0.40",
        "Pb": "0.05 max"
      },
      "mechanical": {
        "density": 8.80,
        "yield_strength": 455,
        "ultimate_tensile_strength": 586,
        "elongation": 64,
        "youngs_modulus": 110,
        "shear_modulus": 41,
        "poisson_ratio": 0.34,
        "brinell_hardness": 103
      },
      "thermal": {
        "melting_point": 999,
        "thermal_conductivity": 62,
        "specific_heat": 360
      },
      "applications": ["Heavy duty bearings", "Bridge plates", "Electrical contacts"],
      "standards": ["ASTM B139", "ASTM B103"]
    },
    "C61400": {
      "common_name": "Aluminum Bronze",
      "uns": "C61400",
      "composition": {
        "Cu": "88.0-92.5",
        "Al": "6.0-8.0",
        "Fe": "1.5-3.5",
        "Ni": "1.0 max"
      },
      "mechanical": {
        "density": 7.78,
        "yield_strength": 260,
        "ultimate_tensile_strength": 607,
        "elongation": 30,
        "youngs_modulus": 110,
        "shear_modulus": 41,
        "poisson_ratio": 0.34,
        "brinell_hardness": 125
      },
      "thermal": {
        "melting_point": 1045,
        "thermal_conductivity": 44,
        "specific_heat": 420
      },
      "applications": ["Marine hardware", "Pump parts", "Valve guides"],
      "standards": ["ASTM B150", "ASTM B124"]
    },
    "C63000": {
      "common_name": "Nickel Aluminum Bronze",
      "uns": "C63000",
      "composition": {
        "Cu": "78.0 min",
        "Al": "9.0-11.0",
        "Fe": "3.0-5.0",
        "Ni": "4.0-5.5"
      },
      "mechanical": {
        "density": 7.58,
        "yield_strength": 380,
        "ultimate_tensile_strength": 689,
        "elongation": 12,
        "youngs_modulus": 110,
        "shear_modulus": 41,
        "poisson_ratio": 0.34,
        "brinell_hardness": 174
      },
      "thermal": {
        "melting_point": 1040,
        "thermal_conductivity": 37,
        "specific_heat": 420
      },
      "applications": ["Valve seats", "Marine propellers", "Pump impellers"],
      "standards": ["ASTM B150", "AMS 4640"]
    },
    "C17200": {
      "common_name": "Beryllium Copper",
      "uns": "C17200",
      "composition": {
        "Cu": "balance",
        "Be": "1.8-2.0",
        "Co": "0.20 min"
      },
      "mechanical": {
        "density": 8.25,
        "yield_strength": 1140,
        "ultimate_tensile_strength": 1310,
        "elongation": 3,
        "youngs_modulus": 128,
        "shear_modulus": 50,
        "poisson_ratio": 0.28,
        "brinell_hardness": 390
      },
      "thermal": {
        "thermal_conductivity": 105,
        "melting_point": 865
      },
      "applications": ["Springs", "Electronic connectors", "Non-sparking tools"],
      "standards": ["ASTM B194", "AMS 4533"]
    },
    "C17500": {
      "common_name": "Beryllium Copper (Low Be)",
      "uns": "C17500",
      "composition": {
        "Cu": "balance",
        "Be": "0.4-0.7",
        "Co": "2.4-2.7"
      },
      "mechanical": {
        "density": 8.75,
        "yield_strength": 690,
        "ultimate_tensile_strength": 760,
        "elongation": 7,
        "youngs_modulus": 131,
        "shear_modulus": 50,
        "poisson_ratio": 0.28,
        "brinell_hardness": 235
      },
      "thermal": {
        "thermal_conductivity": 210,
        "melting_point": 1025
      },
      "applications": ["Resistance welding electrodes", "Plastic mold components"],
      "standards": ["ASTM B441", "RWMA Class 3"]
    },
    "C70600": {
      "common_name": "90/10 Copper-Nickel",
      "uns": "C70600",
      "composition": {
        "Cu": "balance",
        "Ni": "9.0-11.0",
        "Fe": "1.0-1.8",
        "Mn": "1.0 max"
      },
      "mechanical": {
        "density": 8.90,
        "yield_strength": 140,
        "ultimate_tensile_strength": 310,
        "elongation": 30,
        "youngs_modulus": 135,
        "shear_modulus": 50,
        "poisson_ratio": 0.34,
        "brinell_hardness": 75
      },
      "thermal": {
        "melting_point": 1150,
        "thermal_conductivity": 40,
        "specific_heat": 377
      },
      "applications": ["Marine piping", "Heat exchangers", "Desalination plants"],
      "standards": ["ASTM B111", "ASTM B466"]
    },
    "C71500": {
      "common_name": "70/30 Copper-Nickel",
      "uns": "C71500",
      "composition": {
        "Cu": "balance",
        "Ni": "29.0-33.0",
        "Fe": "0.4-1.0",
        "Mn": "1.0 max"
      },
      "mechanical": {
        "density": 8.94,
        "yield_strength": 170,
        "ultimate_tensile_strength": 380,
        "elongation": 35,
        "youngs_modulus": 150,
        "shear_modulus": 56,
        "poisson_ratio": 0.34,
        "brinell_hardness": 90
      },
      "thermal": {
        "melting_point": 1240,
        "thermal_conductivity": 29,
        "specific_heat": 377
      },
      "applications": ["Marine condensers", "Seawater piping", "Heat exchanger tubes"],
      "standards": ["ASTM B111", "ASTM B466"]
    },
    "C93200": {
      "common_name": "SAE 660 Bearing Bronze",
      "uns": "C93200",
      "composition": {
        "Cu": "81.0-85.0",
        "Sn": "6.3-7.5",
        "Pb": "6.0-8.0",
        "Zn": "2.0-4.0"
      },
      "mechanical": {
        "density": 8.93,
        "yield_strength": 125,
        "ultimate_tensile_strength": 241,
        "elongation": 20,
        "youngs_modulus": 103,
        "shear_modulus": 39,
        "poisson_ratio": 0.34,
        "brinell_hardness": 65
      },
      "thermal": {
        "melting_point": 1000,
        "thermal_conductivity": 71,
        "specific_heat": 360
      },
      "applications": ["Bearings", "Bushings", "Thrust washers"],
      "casting": true,
      "standards": ["ASTM B505", "SAE J461"]
    },
    "C95400": {
      "common_name": "Aluminum Bronze 9C",
      "uns": "C95400",
      "composition": {
        "Cu": "82.2 min",
        "Al": "10.0-11.5",
        "Fe": "3.0-5.0",
        "Mn": "0.5 max"
      },
      "mechanical": {
        "density": 7.45,
        "yield_strength": 241,
        "ultimate_tensile_strength": 586,
        "elongation": 18,
        "youngs_modulus": 110,
        "shear_modulus": 41,
        "poisson_ratio": 0.34,
        "brinell_hardness": 170
      },
      "thermal": {
        "melting_point": 1045,
        "thermal_conductivity": 59,
        "specific_heat": 420
      },
      "applications": ["Gears", "Valve bodies", "Pump casings"],
      "casting": true,
      "standards": ["ASTM B148", "ASTM B763"]
    }
  },
  "nickel_alloys": {
    "Inconel-600": {
      "common_name": "Inconel 600",
      "uns": "N06600",
      "composition": {
        "Ni": "72.0 min",
        "Cr": "14.0-17.0",
        "Fe": "6.0-10.0",
        "C": "0.15 max"
      },
      "mechanical": {
        "density": 8.47,
        "yield_strength": 241,
        "ultimate_tensile_strength": 586,
        "elongation": 40,
        "youngs_modulus": 214,
        "shear_modulus": 83,
        "poisson_ratio": 0.29,
        "brinell_hardness": 150
      },
      "thermal": {
        "melting_point": 1370,
        "thermal_conductivity": 14.9,
        "specific_heat": 444
      },
      "applications": ["Furnace components", "Chemical processing", "Nuclear reactors"],
      "standards": ["ASTM B166", "AMS 5540"]
    },
    "Inconel-625": {
      "common_name": "Inconel 625",
      "uns": "N06625",
      "composition": {
        "Ni": "58.0 min",
        "Cr": "20.0-23.0",
        "Mo": "8.0-10.0",
        "Nb+Ta": "3.15-4.15",
        "Fe": "5.0 max"
      },
      "mechanical": {
        "density": 8.44,
        "yield_strength": 414,
        "ultimate_tensile_strength": 827,
        "elongation": 30,
        "youngs_modulus": 207.5,
        "shear_modulus": 79.4,
        "poisson_ratio": 0.31,
        "brinell_hardness": 200
      },
      "thermal": {
        "melting_point": 1290,
        "thermal_conductivity": 9.8,
        "specific_heat": 410
      },
      "applications": ["Marine applications", "Aerospace", "Chemical processing"],
      "standards": ["ASTM B443", "AMS 5666"]
    },
    "Inconel-718": {
      "common_name": "Inconel 718",
      "uns": "N07718",
      "composition": {
        "Ni": "50.0-55.0",
        "Cr": "17.0-21.0",
        "Fe": "balance",
        "Nb+Ta": "4.75-5.50",
        "Mo": "2.80-3.30"
      },
      "mechanical": {
        "density": 8.19,
        "yield_strength": 1100,
        "ultimate_tensile_strength": 1375,
        "elongation": 12,
        "youngs_modulus": 204,
        "shear_modulus": 77.2,
        "poisson_ratio": 0.32,
        "brinell_hardness": 363
      },
      "thermal": {
        "melting_point": 1260,
        "thermal_conductivity": 11.4
      },
      "applications": ["Gas turbine components", "Rocket motors", "Nuclear reactors"],
      "standards": ["AMS 5662", "AMS 5663", "ASTM B637"]
    },
    "Inconel-X750": {
      "common_name": "Inconel X-750",
      "uns": "N07750",
      "composition": {
        "Ni": "70.0 min",
        "Cr": "14.0-17.0",
        "Fe": "5.0-9.0",
        "Ti": "2.25-2.75",
        "Al": "0.4-1.0"
      },
      "mechanical": {
        "density": 8.28,
        "yield_strength": 690,
        "ultimate_tensile_strength": 1034,
        "elongation": 20,
        "youngs_modulus": 214,
        "shear_modulus": 78,
        "poisson_ratio": 0.29,
        "brinell_hardness": 286
      },
      "thermal": {
        "melting_point": 1390,
        "thermal_conductivity": 11.7,
        "specific_heat": 435
      },
      "applications": ["Gas turbines", "Nuclear reactors", "Rocket engines"],
      "standards": ["AMS 5542", "AMS 5598"]
    },
    "Hastelloy-C276": {
      "common_name": "Hastelloy C-276",
      "uns": "N10276",
      "composition": {
        "Ni": "balance",
        "Mo": "15.0-17.0",
        "Cr": "14.5-16.5",
        "W": "3.0-4.5",
        "Fe": "4.0-7.0"
      },
      "mechanical": {
        "density": 8.89,
        "yield_strength": 355,
        "ultimate_tensile_strength": 790,
        "elongation": 40,
        "youngs_modulus": 205,
        "shear_modulus": 78,
        "poisson_ratio": 0.32,
        "brinell_hardness": 215
      },
      "thermal": {
        "melting_point": 1325,
        "thermal_conductivity": 10.2,
        "specific_heat": 427
      },
      "applications": ["Chemical processing", "Pollution control", "Waste treatment"],
      "standards": ["ASTM B575", "AMS 5750"]
    },
    "Hastelloy-X": {
      "common_name": "Hastelloy X",
      "uns": "N06002",
      "composition": {
        "Ni": "balance",
        "Cr": "20.5-23.0",
        "Fe": "17.0-20.0",
        "Mo": "8.0-10.0",
        "W": "0.2-1.0"
      },
      "mechanical": {
        "density": 8.22,
        "yield_strength": 386,
        "ultimate_tensile_strength": 785,
        "elongation": 35,
        "youngs_modulus": 196,
        "shear_modulus": 75,
        "poisson_ratio": 0.32,
        "brinell_hardness": 195
      },
      "thermal": {
        "melting_point": 1260,
        "thermal_conductivity": 11.1,
        "specific_heat": 486
      },
      "applications": ["Gas turbines", "Furnace components", "Petrochemical"],
      "standards": ["AMS 5536", "ASTM B435"]
    },
    "Monel-400": {
      "common_name": "Monel 400",
      "uns": "N04400",
      "composition": {
        "Ni": "63.0 min",
        "Cu": "28.0-34.0",
        "Fe": "2.5 max",
        "Mn": "2.0 max"
      },
      "mechanical": {
        "density": 8.83,
        "yield_strength": 240,
        "ultimate_tensile_strength": 517,
        "elongation": 35,
        "youngs_modulus": 179,
        "shear_modulus": 66,
        "poisson_ratio": 0.32,
        "brinell_hardness": 140
      },
      "thermal": {
        "melting_point": 1300,
        "thermal_conductivity": 21.8,
        "specific_heat": 427
      },
      "applications": ["Marine engineering", "Chemical processing", "Oil refining"],
      "standards": ["ASTM B164", "AMS 4544"]
    },
    "Monel-K500": {
      "common_name": "Monel K-500",
      "uns": "N05500",
      "composition": {
        "Ni": "63.0 min",
        "Cu": "27.0-33.0",
        "Al": "2.3-3.15",
        "Ti": "0.35-0.85",
        "Fe": "2.0 max"
      },
      "mechanical": {
        "density": 8.44,
        "yield_strength": 790,
        "ultimate_tensile_strength": 1100,
        "elongation": 20,
        "youngs_modulus": 179,
        "shear_modulus": 66,
        "poisson_ratio": 0.32,
        "brinell_hardness": 280
      },
      "thermal": {
        "melting_point": 1315,
        "thermal_conductivity": 17.4,
        "specific_heat": 427
      },
      "applications": ["Marine propeller shafts", "Oil well tools", "Springs"],
      "standards": ["ASTM B865", "AMS 4676"]
    },
    "Incoloy-800": {
      "common_name": "Incoloy 800",
      "uns": "N08800",
      "composition": {
        "Ni": "30.0-35.0",
        "Fe": "balance",
        "Cr": "19.0-23.0",
        "C": "0.10 max"
      },
      "mechanical": {
        "density": 7.94,
        "yield_strength": 275,
        "ultimate_tensile_strength": 600,
        "elongation": 30,
        "youngs_modulus": 196,
        "shear_modulus": 76,
        "poisson_ratio": 0.29,
        "brinell_hardness": 150
      },
      "thermal": {
        "melting_point": 1385,
        "thermal_conductivity": 11.5,
        "specific_heat": 460
      },
      "applications": ["Heat exchangers", "Furnace components", "Petrochemical"],
      "standards": ["ASTM B409", "AMS 5766"]
    },
    "Incoloy-825": {
      "common_name": "Incoloy 825",
      "uns": "N08825",
      "composition": {
        "Ni": "38.0-46.0",
        "Fe": "balance",
        "Cr": "19.5-23.5",
        "Mo": "2.5-3.5",
        "Cu": "1.5-3.0"
      },
      "mechanical": {
        "density": 8.14,
        "yield_strength": 310,
        "ultimate_tensile_strength": 690,
        "elongation": 30,
        "youngs_modulus": 196,
        "shear_modulus": 76,
        "poisson_ratio": 0.29,
        "brinell_hardness": 180
      },
      "thermal": {
        "melting_point": 1370,
        "thermal_conductivity": 11.1,
        "specific_heat": 440
      },
      "applications": ["Chemical processing", "Pollution control", "Oil & gas"],
      "standards": ["ASTM B424", "ASTM B425"]
    },
    "Waspaloy": {
      "common_name": "Waspaloy",
      "uns": "N07001",
      "composition": {
        "Ni": "balance",
        "Cr": "18.0-21.0",
        "Co": "12.0-15.0",
        "Mo": "3.5-5.0",
        "Ti": "2.75-3.25",
        "Al": "1.2-1.6"
      },
      "mechanical": {
        "density": 8.19,
        "yield_strength": 795,
        "ultimate_tensile_strength": 1275,
        "elongation": 25,
        "youngs_modulus": 213,
        "shear_modulus": 81,
        "poisson_ratio": 0.31,
        "brinell_hardness": 334
      },
      "thermal": {
        "melting_point": 1330,
        "thermal_conductivity": 13.4,
        "specific_heat": 502
      },
      "applications": ["Gas turbine disks", "Shafts", "Spacers", "Seals"],
      "standards": ["AMS 5704", "AMS 5706"]
    },
    "Rene-41": {
      "common_name": "René 41",
      "uns": "N07041",
      "composition": {
        "Ni": "balance",
        "Cr": "18.0-20.0",
        "Co": "10.0-12.0",
        "Mo": "9.0-10.5",
        "Ti": "3.0-3.3",
        "Al": "1.4-1.8"
      },
      "mechanical": {
        "density": 8.25,
        "yield_strength": 1100,
        "ultimate_tensile_strength": 1380,
        "elongation": 12,
        "youngs_modulus": 218,
        "shear_modulus": 83,
        "poisson_ratio": 0.31,
        "brinell_hardness": 380
      },
      "thermal": {
        "melting_point": 1345,
        "thermal_conductivity": 11.7,
        "specific_heat": 456
      },
      "applications": ["Jet engine parts", "Missile components", "High temp bolts"],
      "standards": ["AMS 5712", "AMS 5800"]
    }
  },
  "tool_steels": {
    "A2": {
      "common_name": "A2 Tool Steel",
      "uns": "T30102",
      "composition": {
        "Fe": "balance",
        "C": "0.95-1.05",
        "Cr": "4.75-5.50",
        "Mo": "0.90-1.40",
        "V": "0.30 max"
      },
      "mechanical": {
        "density": 7.86,
        "hardness_hrc": "57-62",
        "youngs_modulus": 203,
        "shear_modulus": 80,
        "poisson_ratio": 0.30
      },
      "thermal": {
        "melting_point": 1420,
        "thermal_conductivity": 38
      },
      "applications": ["Dies", "Punches", "Gauges", "Shear blades"],
      "standards": ["ASTM A681", "AMS 6440"]
    },
    "D2": {
      "common_name": "D2 Tool Steel",
      "uns": "T30402",
      "composition": {
        "Fe": "balance",
        "C": "1.40-1.60",
        "Cr": "11.0-13.0",
        "Mo": "0.70-1.20",
        "V": "1.1 max"
      },
      "mechanical": {
        "density": 7.70,
        "hardness_hrc": "58-62",
        "youngs_modulus": 210,
        "shear_modulus": 80,
        "poisson_ratio": 0.30
      },
      "applications": ["Dies", "Punches", "Forming tools"],
      "standards": ["ASTM A681"]
    },
    "M2": {
      "common_name": "M2 High Speed Steel",
      "uns": "T11302",
      "composition": {
        "Fe": "balance",
        "C": "0.78-0.88",
        "W": "5.50-6.75",
        "Mo": "4.50-5.50",
        "V": "1.75-2.20",
        "Cr": "3.75-4.50"
      },
      "mechanical": {
        "density": 8.16,
        "hardness_hrc": "62-65",
        "youngs_modulus": 207,
        "shear_modulus": 82,
        "poisson_ratio": 0.30
      },
      "thermal": {
        "melting_point": 1430,
        "thermal_conductivity": 41.5
      },
      "applications": ["Drills", "Taps", "Mills", "Reamers"],
      "standards": ["ASTM A600", "AMS 6419"]
    },
    "O1": {
      "common_name": "O1 Tool Steel",
      "uns": "T31501",
      "composition": {
        "Fe": "balance",
        "C": "0.85-0.95",
        "Mn": "1.00-1.40",
        "Cr": "0.40-0.60",
        "W": "0.40-0.60",
        "V": "0.30 max"
      },
      "mechanical": {
        "density": 7.85,
        "hardness_hrc": "57-62",
        "youngs_modulus": 214,
        "shear_modulus": 82,
        "poisson_ratio": 0.30
      },
      "thermal": {
        "melting_point": 1421,
        "thermal_conductivity": 46
      },
      "applications": ["Dies", "Gauges", "Punches", "Knives"],
      "standards": ["ASTM A681"]
    },
    "H13": {
      "common_name": "H13 Tool Steel",
      "uns": "T20813",
      "composition": {
        "Fe": "balance",
        "C": "0.32-0.45",
        "Cr": "4.75-5.50",
        "Mo": "1.10-1.75",
        "V": "0.80-1.20",
        "Si": "0.80-1.20"
      },
      "mechanical": {
        "density": 7.80,
        "hardness_hrc": "44-52",
        "youngs_modulus": 215,
        "shear_modulus": 82,
        "poisson_ratio": 0.30
      },
      "thermal": {
        "melting_point": 1427,
        "thermal_conductivity": 28.6
      },
      "applications": ["Die casting dies", "Extrusion dies", "Hot forging dies"],
      "standards": ["ASTM A681", "AMS 6407"]
    },
    "S7": {
      "common_name": "S7 Shock-Resisting Tool Steel",
      "uns": "T41907",
      "composition": {
        "Fe": "balance",
        "C": "0.45-0.55",
        "Cr": "3.00-3.50",
        "Mo": "1.30-1.80",
        "V": "0.35 max",
        "Si": "0.20-1.00"
      },
      "mechanical": {
        "density": 7.83,
        "hardness_hrc": "54-59",
        "youngs_modulus": 210,
        "shear_modulus": 80,
        "poisson_ratio": 0.30
      },
      "thermal": {
        "melting_point": 1424,
        "thermal_conductivity": 42
      },
      "applications": ["Cold heading dies", "Punches", "Shear blades", "Chisels"],
      "standards": ["ASTM A681"]
    },
    "M4": {
      "common_name": "M4 High Speed Steel",
      "uns": "T11304",
      "composition": {
        "Fe": "balance",
        "C": "1.25-1.35",
        "W": "5.25-6.50",
        "Mo": "4.50-5.50",
        "V": "3.75-4.25",
        "Cr": "4.25-4.75"
      },
      "mechanical": {
        "density": 8.03,
        "hardness_hrc": "62-66",
        "youngs_modulus": 217,
        "shear_modulus": 83,
        "poisson_ratio": 0.30
      },
      "thermal": {
        "melting_point": 1425,
        "thermal_conductivity": 36
      },
      "applications": ["Heavy duty cutting tools", "Broaches", "Milling cutters"],
      "standards": ["ASTM A600"]
    },
    "P20": {
      "common_name": "P20 Mold Steel",
      "uns": "T51620",
      "composition": {
        "Fe": "balance",
        "C": "0.28-0.40",
        "Cr": "1.70-2.00",
        "Mo": "0.30-0.55",
        "Mn": "0.60-1.00"
      },
      "mechanical": {
        "density": 7.85,
        "hardness_hrc": "28-34",
        "youngs_modulus": 205,
        "shear_modulus": 80,
        "poisson_ratio": 0.30
      },
      "thermal": {
        "melting_point": 1454,
        "thermal_conductivity": 41
      },
      "applications": ["Plastic injection molds", "Die casting dies", "Holders"],
      "standards": ["ASTM A681"]
    }
  },
  "carbon_steels": {
    "1018": {
      "common_name": "1018 Low Carbon Steel",
      "uns": "G10180",
      "composition": {
        "Fe": "balance",
        "C": "0.14-0.20",
        "Mn": "0.60-0.90",
        "P": "0.04 max",
        "S": "0.05 max"
      },
      "mechanical": {
        "density": 7.87,
        "yield_strength": 370,
        "ultimate_tensile_strength": 440,
        "elongation": 15,
        "youngs_modulus": 200,
        "shear_modulus": 80,
        "poisson_ratio": 0.30,
        "brinell_hardness": 126
      },
      "thermal": {
        "melting_point": 1514,
        "thermal_conductivity": 51.9,
        "specific_heat": 486
      },
      "applications": ["Shafts", "Pins", "Chain links", "Tie rods"],
      "standards": ["ASTM A29", "ASTM A108"]
    },
    "1020": {
      "common_name": "1020 Low Carbon Steel",
      "uns": "G10200",
      "composition": {
        "Fe": "balance",
        "C": "0.17-0.23",
        "Mn": "0.30-0.60",
        "P": "0.04 max",
        "S": "0.05 max"
      },
      "mechanical": {
        "density": 7.87,
        "yield_strength": 295,
        "ultimate_tensile_strength": 395,
        "elongation": 36.5,
        "youngs_modulus": 200,
        "shear_modulus": 80,
        "poisson_ratio": 0.30,
        "brinell_hardness": 111
      },
      "thermal": {
        "melting_point": 1515,
        "thermal_conductivity": 51.9,
        "specific_heat": 486
      },
      "applications": ["General purpose", "Machinery parts", "Shafts", "Axles"],
      "standards": ["ASTM A29", "ASTM A36"]
    },
    "1045": {
      "common_name": "1045 Medium Carbon Steel",
      "uns": "G10450",
      "composition": {
        "Fe": "balance",
        "C": "0.42-0.50",
        "Mn": "0.60-0.90",
        "P": "0.04 max",
        "S": "0.05 max"
      },
      "mechanical": {
        "density": 7.87,
        "yield_strength": 530,
        "ultimate_tensile_strength": 625,
        "elongation": 12,
        "youngs_modulus": 200,
        "shear_modulus": 80,
        "poisson_ratio": 0.30,
        "brinell_hardness": 179
      },
      "thermal": {
        "melting_point": 1495,
        "thermal_conductivity": 49.8,
        "specific_heat": 486
      },
      "applications": ["Gears", "Shafts", "Axles", "Bolts"],
      "standards": ["ASTM A29", "SAE J412"]
    },
    "4130": {
      "common_name": "4130 Chromoly Steel",
      "uns": "G41300",
      "composition": {
        "Fe": "balance",
        "C": "0.28-0.33",
        "Cr": "0.80-1.10",
        "Mo": "0.15-0.25",
        "Mn": "0.40-0.60"
      },
      "mechanical": {
        "density": 7.85,
        "yield_strength": 785,
        "ultimate_tensile_strength": 910,
        "elongation": 20,
        "youngs_modulus": 205,
        "shear_modulus": 80,
        "poisson_ratio": 0.30,
        "brinell_hardness": 217
      },
      "thermal": {
        "melting_point": 1504,
        "thermal_conductivity": 42.7,
        "specific_heat": 477
      },
      "applications": ["Aircraft parts", "Bicycle frames", "Automotive parts"],
      "standards": ["ASTM A29", "AMS 6350"]
    },
    "4140": {
      "common_name": "4140 Alloy Steel",
      "uns": "G41400",
      "composition": {
        "Fe": "balance",
        "C": "0.38-0.43",
        "Cr": "0.80-1.10",
        "Mo": "0.15-0.25",
        "Mn": "0.75-1.00"
      },
      "mechanical": {
        "density": 7.85,
        "yield_strength": 655,
        "ultimate_tensile_strength": 1020,
        "elongation": 17.7,
        "youngs_modulus": 205,
        "shear_modulus": 80,
        "poisson_ratio": 0.30,
        "brinell_hardness": 302
      },
      "thermal": {
        "melting_point": 1500,
        "thermal_conductivity": 42.6,
        "specific_heat": 473
      },
      "applications": ["Gears", "Shafts", "Studs", "Forgings"],
      "standards": ["ASTM A29", "AMS 6382"]
    },
    "4340": {
      "common_name": "4340 Alloy Steel",
      "uns": "G43400",
      "composition": {
        "Fe": "balance",
        "C": "0.38-0.43",
        "Ni": "1.65-2.00",
        "Cr": "0.70-0.90",
        "Mo": "0.20-0.30",
        "Mn": "0.60-0.80"
      },
      "mechanical": {
        "density": 7.85,
        "yield_strength": 1275,
        "ultimate_tensile_strength": 1420,
        "elongation": 11,
        "youngs_modulus": 205,
        "shear_modulus": 80,
        "poisson_ratio": 0.30,
        "brinell_hardness": 363
      },
      "thermal": {
        "melting_point": 1427,
        "thermal_conductivity": 44.5,
        "specific_heat": 475
      },
      "applications": ["Aircraft landing gear", "Power transmission gears", "Shafts"],
      "standards": ["ASTM A29", "AMS 6414"]
    },
    "8620": {
      "common_name": "8620 Alloy Steel",
      "uns": "G86200",
      "composition": {
        "Fe": "balance",
        "C": "0.18-0.23",
        "Ni": "0.40-0.70",
        "Cr": "0.40-0.60",
        "Mo": "0.15-0.25",
        "Mn": "0.70-0.90"
      },
      "mechanical": {
        "density": 7.85,
        "yield_strength": 530,
        "ultimate_tensile_strength": 640,
        "elongation": 31.3,
        "youngs_modulus": 205,
        "shear_modulus": 80,
        "poisson_ratio": 0.30,
        "brinell_hardness": 149
      },
      "thermal": {
        "melting_point": 1510,
        "thermal_conductivity": 46.6,
        "specific_heat": 486
      },
      "applications": ["Gears", "Piston pins", "Camshafts", "King pins"],
      "standards": ["ASTM A29", "AMS 6274"]
    },
    "9310": {
      "common_name": "9310 Alloy Steel",
      "uns": "G93106",
      "composition": {
        "Fe": "balance",
        "C": "0.08-0.13",
        "Ni": "3.00-3.50",
        "Cr": "1.00-1.40",
        "Mo": "0.08-0.15",
        "Mn": "0.45-0.65"
      },
      "mechanical": {
        "density": 7.85,
        "yield_strength": 1310,
        "ultimate_tensile_strength": 1455,
        "elongation": 13,
        "youngs_modulus": 205,
        "shear_modulus": 80,
        "poisson_ratio": 0.30,
        "brinell_hardness": 415
      },
      "thermal": {
        "melting_point": 1454,
        "thermal_conductivity": 41.5,
        "specific_heat": 440
      },
      "applications": ["Aircraft gears", "Crankshafts", "Heavy duty gears"],
      "standards": ["AMS 6265", "AMS 6260"]
    }
  }
}
