Repository: jnarwell/drip-3d.com

# DRIP-3D.com Website

Professional showcase website for the DRIP acoustic manufacturing system.

## Overview

This is a static website built for the DRIP project at Stanford University. The site serves as a professional showcase for the acoustic levitation manufacturing system, targeting Stanford students/faculty and potential investors.

## Tech Stack

- **Frontend**: HTML5, CSS3, JavaScript (Vanilla)
- **Design System**: Custom CSS with industrial/metal aesthetic
- **Fonts**: Inter, JetBrains Mono
- **Icons**: Custom SVG icons
- **Data**: JSON files for dynamic content
- **Hosting**: GitHub Pages / Vercel (ready for deployment)

## Project Structure

```
drip-3d.com/
├── index.html              # Home page
├── progress.html           # Development progress
├── team.html              # Team & recruitment
├── assets/
│   ├── css/               # Stylesheets
│   │   ├── reset.css      # CSS reset
│   │   ├── variables.css  # Design tokens
│   │   ├── layout.css     # Grid system
│   │   ├── components.css # UI components
│   │   ├── pages.css      # Page styles
│   │   └── animations.css # Animations
│   ├── js/                # JavaScript
│   │   ├── main.js        # Core utilities
│   │   ├── navigation.js  # Header/nav
│   │   ├── progress.js    # Progress page
│   │   ├── team.js        # Team modals
│   │   └── forms.js       # Form handling
│   └── images/            # Image assets
├── data/                  # JSON data
│   ├── specs.json         # System specs
│   ├── milestones.json    # Progress data
│   └── team.json          # Team info
└── README.md              # This file
```

## Local Development

1. Clone the repository:
```bash
git clone https://github.com/jnarwell/drip-3d.com.git
cd drip-3d.com
```

2. Install live server (optional):
```bash
npm install -g live-server
```

3. Start local server:
```bash
live-server --port=3000
```

4. Open browser to `http://localhost:3000`

## Deployment

### GitHub Pages

1. Push to GitHub repository
2. Go to Settings > Pages
3. Select source branch (main)
4. Site will be available at `https://[username].github.io/drip-3d.com/`

### Vercel

1. Import project to Vercel
2. No build configuration needed (static site)
3. Deploy

## Content Management

### Updating Progress

Edit `data/milestones.json`:
- Update phase progress percentages
- Add new milestones
- Mark milestones as complete
- Update subsystem progress

### Adding Team Members

Edit `data/team.json`:
- Add member objects to `current` array
- Include photo path, bio, and social links
- Update open positions as needed

### Modifying System Specs

Edit `data/specs.json`:
- Update system specifications
- Add new capability data
- Modify level comparisons

## Design System

### Colors
- Primary: Steel Dark (#2C3E50)
- Accent: Acoustic Blue (#3498DB)
- Alert: Thermal Orange (#E67E22)
- Background: Ceramic White (#ECF0F1)

### Typography
- Headers: Inter 600
- Body: Inter 400
- Code: JetBrains Mono

### Breakpoints
- Mobile: < 768px
- Tablet: 768px - 1023px
- Desktop: ≥ 1024px

## Performance

- All images optimized (< 200KB)
- CSS/JS minified for production
- Lazy loading for images
- Smooth scroll animations
- Responsive design

# Force Railway redeploy - Mon Nov 17 15:08:45 PST 2025

File: drip-team-portal/backend/app/data/alloy_standards_backup_20251114_151401.json (part 1 of 11)
{
  "aluminum": {
    "1100-O": {
      "common_name": "1100-O Aluminum (Commercially Pure)",
      "uns": "A91100",
      "base_alloy": "1100",
      "composition": {
        "Al": "99.0 min",
        "Cu": "0.05-0.20",
        "Fe+Si": "0.95 max"
      },
      "properties": {
        "mechanical": {
          "density": {
            "value": 2.71,
            "source": "Original_Database",
            "temperature_dependent": true,
            "unit": "g/cm\u00b3",
            "nist_available": true
          },
          "yield_strength": {
            "value": 34,
            "source": "Original_Database",
            "temperature_dependent": false,
            "unit": "MPa"
          },
          "ultimate_tensile_strength": {
            "value": 90,
            "source": "Original_Database",
            "temperature_dependent": false,
            "unit": "MPa"
          },
          "elongation": {
            "value": 35,
            "source": "Original_Database",
            "temperature_dependent": false,
            "unit": "%"
          },
          "youngs_modulus": {
            "value": 68.9,
            "source": "Original_Database",
            "temperature_dependent": false,
            "unit": "GPa"
          },
          "shear_modulus": {
            "value": 26,
            "source": "Original_Database",
            "temperature_dependent": false,
            "unit": "GPa"
          },
          "poisson_ratio": {
            "value": 0.33,
            "source": "Original_Database",
            "temperature_dependent": false,
            "unit": ""
          },
          "brinell_hardness": {
            "value": 23,
            "source": "Original_Database",
            "temperature_dependent": false,
            "unit": "HB"
          }
        },
        "thermal": {
          "melting_point": {
            "value": 643,
            "source": "Original_Database",
            "temperature_dependent": false,
            "unit": "\u00b0C"
          },
          "thermal_conductivity": {
            "value": 222,
            "source": "Original_Database",
            "temperature_dependent": true,
            "unit": "W/m\u00b7K",
            "nist_available": true
          },
          "specific_heat": {
            "value": 904,
            "source": "Original_Database",
            "temperature_dependent": true,
            "unit": "J/kg\u00b7K",
            "nist_available": true
          }
        }
      },
      "applications": [
        "Chemical equipment",
        "Food handling",
        "Heat exchangers"
      ],
      "standards": [
        "ASTM B209",
        "ASTM B211"
      ],
      "source": "Original_Database",
      "temper": "O"
    },
    "1100-H14": {
      "common_name": "1100-H14 Aluminum (Half Hard)",
      "uns": "A91100",
      "base_alloy": "1100",
      "composition": {
        "Al": "99.0 min",
        "Cu": "0.05-0.20",
        "Fe+Si": "0.95 max"
      },
      "properties": {
        "mechanical": {
          "density": {
            "value": 2.71,
            "source": "Original_Database",
            "temperature_dependent": true,
            "unit": "g/cm\u00b3",
            "nist_available": true
          },
          "yield_strength": {
            "value": 117,
            "source": "Original_Database",
            "temperature_dependent": false,
            "unit": "MPa"
          },
          "ultimate_tensile_strength": {
            "value": 124,
            "source": "Original_Database",
            "temperature_dependent": false,
            "unit": "MPa"
          },
          "elongation": {
            "value": 9,
            "source": "Original_Database",
            "temperature_dependent": false,
            "unit": "%"
          },
          "youngs_modulus": {
            "value": 68.9,
            "source": "Original_Database",
            "temperature_dependent": false,
            "unit": "GPa"
          },
          "shear_modulus": {
            "value": 26,
            "source": "Original_Database",
            "temperature_dependent": false,
            "unit": "GPa"
          },
          "poisson_ratio": {
            "value": 0.33,
            "source": "Original_Database",
            "temperature_dependent": false,
            "unit": ""
          },
          "brinell_hardness": {
            "value": 32,
            "source": "Original_Database",
            "temperature_dependent": false,
            "unit": "HB"
          }
        },
        "thermal": {
          "melting_point": {
            "value": 643,
            "source": "Original_Database",
            "temperature_dependent": false,
            "unit": "\u00b0C"
          },
          "thermal_conductivity": {
            "value": 218,
            "source": "Original_Database",
            "temperature_dependent": true,
            "unit": "W/m\u00b7K",
            "nist_available": true
          },
          "specific_heat": {
            "value": 904,
            "source": "Original_Database",
            "temperature_dependent": true,
            "unit": "J/kg\u00b7K",
            "nist_available": true
          }
        }
      },
      "applications": [
        "Sheet metal work",
        "Spun hollowware",
        "Fin stock"
      ],
      "standards": [
        "ASTM B209"
      ],
      "source": "Original_Database",
      "temper": "H14"
    },
    "2024-T3": {
      "common_name": "2024-T3 Aluminum",
      "uns": "A92024",
      "base_alloy": "2024",
      "composition": {
        "Al": "90.75-94.7",
        "Cu": "3.8-4.9",
        "Mg": "1.2-1.8",
        "Mn": "0.30-0.9"
      },
      "properties": {
        "mechanical": {
          "density": {
            "value": 2.78,
            "source": "Original_Database",
            "temperature_dependent": true,
            "unit": "g/cm\u00b3",
            "nist_available": true
          },
          "yield_strength": {
            "value": 345,
            "source": "Original_Database",
            "temperature_dependent": false,
            "unit": "MPa"
          },
          "ultimate_tensile_strength": {
            "value": 485,
            "source": "Original_Database",
            "temperature_dependent": false,
            "unit": "MPa"
          },
          "elongation": {
            "value": 18,
            "source": "Original_Database",
            "temperature_dependent": false,
            "unit": "%"
          },
          "youngs_modulus": {
            "value": 73.1,
            "source": "Original_Database",
            "temperature_dependent": false,
            "unit": "GPa"
          },
          "shear_modulus": {
            "value": 28,
            "source": "Original_Database",
            "temperature_dependent": false,
            "unit": "GPa"
          },
          "poisson_ratio": {
            "value": 0.33,
            "source": "Original_Database",
            "temperature_dependent": false,
            "unit": ""
          },
          "brinell_hardness": {
            "value": 120,
            "source": "Original_Database",
            "temperature_dependent": false,
            "unit": "HB"
          }
        },
        "thermal": {
          "melting_point": {
            "value": 502,
            "source": "Original_Database",
            "temperature_dependent": false,
            "unit": "\u00b0C"
          },
          "thermal_conductivity": {
            "value": 121,
            "source": "Original_Database",
            "temperature_dependent": true,
            "unit": "W/m\u00b7K",
            "nist_available": true
          },
          "specific_heat": {
            "value": 875,
            "source": "Original_Database",
            "temperature_dependent": true,
            "unit": "J/kg\u00b7K",
            "nist_available": true
          }
        }
      },
      "applications": [
        "Aircraft structures",
        "Truck wheels",
        "Screw machine products"
      ],
      "standards": [
        "ASTM B209",
        "AMS-QQ-A-250/4",
        "AMS 4037"
      ],
      "source": "Original_Database",
      "temper": "T3"
    },
    "2024-T4": {
      "common_name": "2024-T4 Aluminum",
      "uns": "A92024",
      "base_alloy": "2024",
      "composition": {
        "Al": "90.75-94.7",
        "Cu": "3.8-4.9",
        "Mg": "1.2-1.8",
        "Mn": "0.30-0.9"
      },
      "properties": {
        "mechanical": {
          "density": {
            "value": 2.78,
            "source": "Original_Database",
            "temperature_dependent": true,
            "unit": "g/cm\u00b3",
            "nist_available": true
          },
          "yield_strength": {
            "value": 324,
            "source": "Original_Database",
            "temperature_dependent": false,
            "unit": "MPa"
          },
          "ultimate_tensile_strength": {
            "value": 469,
            "source": "Original_Database",
            "temperature_dependent": false,
            "unit": "MPa"
          },
          "elongation": {
            "value": 20,
            "source": "Original_Database",
            "temperature_dependent": false,
            "unit": "%"
          },
          "youngs_modulus": {
            "value": 73.1,
            "source": "Original_Database",
            "temperature_dependent": false,
            "unit": "GPa"
          },
          "shear_modulus": {
            "value": 28,
            "source": "Original_Database",
            "temperature_dependent": false,
            "unit": "GPa"
          },
          "poisson_ratio": {
            "value": 0.33,
            "source": "Original_Database",
            "temperature_dependent": false,
            "unit": ""
          },
          "brinell_hardness": {
            "value": 120,
            "source": "Original_Database",
            "temperature_dependent": false,
            "unit": "HB"
          }
        },
        "thermal": {
          "melting_point": {
            "value": 502,
            "source": "Original_Database",
            "temperature_dependent": false,
            "unit": "\u00b0C"
          },
          "thermal_conductivity": {
            "value": 121,
            "source": "Original_Database",
            "temperature_dependent": true,
            "unit": "W/m\u00b7K",
            "nist_available": true
          },
          "specific_heat": {
            "value": 875,
            "source": "Original_Database",
            "temperature_dependent": true,
            "unit": "J/kg\u00b7K",
            "nist_available": true
          }
        }
      },
      "applications": [
        "Aircraft structures",
        "Hardware",
        "Truck wheels"
      ],
      "standards": [
        "ASTM B209",
        "AMS 4040"
      ],
      "source": "Original_Database",
      "temper": "T4"
    },
    "3003-H14": {
      "common_name": "3003-H14 Aluminum",
      "uns": "A93003",
      "base_alloy": "3003",
      "composition": {
        "Al": "96.75-99.0",
        "Mn": "1.0-1.5",
        "Cu": "0.05-0.20",
        "Fe": "0.7 max"
      },
      "properties": {
        "mechanical": {
          "density": {
            "value": 2.73,
            "source": "Original_Database",
            "temperature_dependent": true,
            "unit": "g/cm\u00b3",
            "nist_available": true
          },
          "yield_strength": {
            "value": 145,
            "source": "Original_Database",
            "temperature_dependent": false,
            "unit": "MPa"
          },
          "ultimate_tensile_strength": {
            "value": 152,
            "source": "Original_Database",
            "temperature_dependent": false,
            "unit": "MPa"
          },
          "elongation": {
            "value": 8,
            "source": "Original_Database",
            "temperature_dependent": false,
            "unit": "%"
          },
          "youngs_modulus": {
            "value": 68.9,
            "source": "Original_Database",
            "temperature_dependent": false,
            "unit": "GPa"
          },
          "shear_modulus": {
            "value": 26,
            "source": "Original_Database",
            "temperature_dependent": false,
            "unit": "GPa"
          },
          "poisson_ratio": {
            "value": 0.33,
            "source": "Original_Database",
            "temperature_dependent": false,
            "unit": ""
          },
          "brinell_hardness": {
            "value": 40,
            "source": "Original_Database",
            "temperature_dependent": false,
            "unit": "HB"
          }
        },
        "thermal": {
          "melting_point": {
            "value": 643,
            "source": "Original_Database",
            "temperature_dependent": false,
            "unit": "\u00b0C"
          },
          "thermal_conductivity": {
            "value": 193,
            "source": "Original_Database",
            "temperature_dependent": true,
            "unit": "W/m\u00b7K",
            "nist_available": true
          },
          "specific_heat": {
            "value": 893,
            "source": "Original_Database",
            "temperature_dependent": true,
            "unit": "J/kg\u00b7K",
            "nist_available": true
          }
        }
      },
      "applications": [
        "Cooking utensils",
        "Chemical equipment",
        "Roofing",
        "Siding"
      ],
      "standards": [
        "ASTM B209",
        "ASTM B221"
      ],
      "source": "Original_Database",
      "temper": "H14"
    },
    "5052-H32": {
      "common_name": "5052-H32 Aluminum",
      "uns": "A95052",
      "base_alloy": "5052",
      "composition": {
        "Al": "95.7-97.7",
        "Mg": "2.2-2.8",
        "Cr": "0.15-0.35",
        "Fe": "0.40 max"
      },
      "properties": {
        "mechanical": {
          "density": {
            "value": 2.68,
            "source": "Original_Database",
            "temperature_dependent": true,
            "unit": "g/cm\u00b3",
            "nist_available": true
          },
          "yield_strength": {
            "value": 193,
            "source": "Original_Database",
            "temperature_dependent": false,
            "unit": "MPa"
          },
          "ultimate_tensile_strength": {
            "value": 228,
            "source": "Original_Database",
            "temperature_dependent": false,
            "unit": "MPa"
          },
          "elongation": {
            "value": 12,
            "source": "Original_Database",
            "temperature_dependent": false,
            "unit": "%"
          },
          "youngs_modulus": {
            "value": 70.3,
            "source": "Original_Database",
            "temperature_dependent": false,
            "unit": "GPa"
          },
          "shear_modulus": {
            "value": 26.4,
            "source": "Original_Database",
            "temperature_dependent": false,
            "unit": "GPa"
          },
          "poisson_ratio": {
            "value": 0.33,
            "source": "Original_Database",
            "temperature_dependent": false,
            "unit": ""
          },
          "brinell_hardness": {
            "value": 60,
            "source": "Original_Database",
            "temperature_dependent": false,
            "unit": "HB"
          }
        },
        "thermal": {
          "melting_point": {
            "value": 607,
            "source": "Original_Database",
            "temperature_dependent": false,
            "unit": "\u00b0C"
          },
          "thermal_conductivity": {
            "value": 138,
            "source": "Original_Database",
            "temperature_dependent": true,
            "unit": "W/m\u00b7K",
            "nist_available": true
          },
          "specific_heat": {
            "value": 880,
            "source": "Original_Database",
            "temperature_dependent": true,
            "unit": "J/kg\u00b7K",
            "nist_available": true
          }
        }
      },
      "applications": [
        "Marine components",
        "Fuel tanks",
        "Electronic chassis",
        "Appliances"
      ],
      "standards": [
        "ASTM B209",
        "AMS 4015",
        "AMS-QQ-A-250/8"
      ],
      "source": "Original_Database",
      "temper": "H32"
    },
    "5083-H116": {
      "common_name": "5083-H116 Marine Aluminum",
      "uns": "A95083",
      "base_alloy": "5083",
      "composition": {
        "Al": "92.4-95.6",
        "Mg": "4.0-4.9",
        "Mn": "0.40-1.0",
        "Cr": "0.05-0.25"
      },
      "properties": {
        "mechanical": {
          "density": {
            "value": 2.66,
            "source": "Original_Database",
            "temperature_dependent": true,
            "unit": "g/cm\u00b3",
            "nist_available": true
          },
          "yield_strength": {
            "value": 228,
            "source": "Original_Database",
            "temperature_dependent": false,
            "unit": "MPa"
          },
          "ultimate_tensile_strength": {
            "value": 317,
            "source": "Original_Database",
            "temperature_dependent": false,
            "unit": "MPa"
          },
          "elongation": {
            "value": 16,
            "source": "Original_Database",
            "temperature_dependent": false,
            "unit": "%"
          },
          "youngs_modulus": {
            "value": 70.3,
            "source": "Original_Database",
            "temperature_dependent": false,
            "unit": "GPa"
          },
          "shear_modulus": {
            "value": 26.4,
            "source": "Original_Database",
            "temperature_dependent": false,
            "unit": "GPa"
          },
          "poisson_ratio": {
            "value": 0.33,
            "source": "Original_Database",
            "temperature_dependent": false,
            "unit": ""
          },
          "brinell_hardness": {
            "value": 75,
            "source": "Original_Database",
            "temperature_dependent": false,
            "unit": "HB"
          }
        },
        "thermal": {
          "melting_point": {
            "value": 574,
            "source": "Original_Database",
            "temperature_dependent": false,
            "unit": "\u00b0C"
          },
          "thermal_conductivity": {
            "value": 117,
            "source": "Original_Database",
            "temperature_dependent": true,
            "unit": "W/m\u00b7K",
            "nist_available": true
          },
          "specific_heat": {
            "value": 900,
            "source": "Original_Database",
            "temperature_dependent": true,
            "unit": "J/kg\u00b7K",
            "nist_available": true
          }
        }
      },
      "applications": [
        "Marine structures",
        "Pressure vessels",
        "Cryogenic applications"
      ],
      "standards": [
        "ASTM B209",
        "ASTM B928",
        "AMS 4056"
      ],
      "source": "Original_Database",
      "temper": "H116"
    },
    "5086-H32": {
      "common_name": "5086-H32 Marine Aluminum",
      "uns": "A95086",
      "base_alloy": "5086",
      "composition": {
        "Al": "93.4-95.4",
        "Mg": "3.5-4.5",
        "Mn": "0.20-0.70",
        "Cr": "0.05-0.25"
      },
      "properties": {
        "mechanical": {
          "density": {
            "value": 2.66,
            "source": "Original_Database",
            "temperature_dependent": true,
            "unit": "g/cm\u00b3",
            "nist_available": true
          },
          "yield_strength": {
            "value": 207,
            "source": "Original_Database",
            "temperature_dependent": false,
            "unit": "MPa"
          },
          "ultimate_tensile_strength": {
            "value": 290,
            "source": "Original_Database",
            "temperature_dependent": false,
            "unit": "MPa"
          },
          "elongation": {
            "value": 12,
            "source": "Original_Database",
            "temperature_dependent": false,
            "unit": "%"
          },
          "youngs_modulus": {
            "value": 70.3,
            "source": "Original_Database",
            "temperature_dependent": false,
            "unit": "GPa"
          },
          "shear_modulus": {
            "value": 26.4,
            "source": "Original_Database",
            "temperature_dependent": false,
            "unit": "GPa"
          },
          "poisson_ratio": {
            "value": 0.33,
            "source": "Original_Database",
            "temperature_dependent": false,
            "unit": ""
          },
          "brinell_hardness": {
            "value": 70,
            "source": "Original_Database",
            "temperature_dependent": false,
            "unit": "HB"
          }
        },
        "thermal": {
          "melting_point": {
            "value": 585,
            "source": "Original_Database",
            "temperature_dependent": false,
            "unit": "\u00b0C"
          },
          "thermal_conductivity": {
            "value": 125,
            "source": "Original_Database",
            "temperature_dependent": true,
            "unit": "W/m\u00b7K",
            "nist_available": true
          },
          "specific_heat": {
            "value": 900,
            "source": "Original_Database",
            "temperature_dependent": true,
            "unit": "J/kg\u00b7K",
            "nist_available": true
          }
        }
      },
      "applications": [
        "Marine applications",
        "Tanks",
        "Welded structures"
      ],
      "standards": [
        "ASTM B209",
        "ASTM B928"
      ],
      "source": "Original_Database",
      "temper": "H32"
    },
    "6061-O": {
      "common_name": "6061-O Aluminum (Annealed)",
      "uns": "A96061",
      "base_alloy": "6061",
      "composition": {
        "Al": "95.8-98.6",
        "Mg": "0.8-1.2",
        "Si": "0.4-0.8",
        "Cu": "0.15-0.40",
        "Cr": "0.04-0.35"
      },
      "properties": {
        "mechanical": {
          "density": {
            "value": 2.7,
            "source": "Original_Database",
            "temperature_dependent": true,
            "unit": "g/cm\u00b3",
            "nist_available": true
          },
          "yield_strength": {
            "value": 55,
            "source": "Original_Database",
            "temperature_dependent": false,
            "unit": "MPa"
          },
          "ultimate_tensile_strength": {
            "value": 124,
            "source": "Original_Database",
            "temperature_dependent": false,
            "unit": "MPa"
          },
          "elongation": {
            "value": 25,
            "source": "Original_Database",
            "temperature_dependent": false,
            "unit": "%"
          },
          "youngs_modulus": {
            "value": 68.9,
            "source": "Original_Database",
            "temperature_dependent": false,
            "unit": "GPa"
          },
          "shear_modulus": {
            "value": 26,
            "source": "Original_Database",
            "temperature_dependent": false,
            "unit": "GPa"
          },
          "poisson_ratio": {
            "value": 0.33,
            "source": "Original_Database",
            "temperature_dependent": false,
            "unit": ""
          },
          "brinell_hardness": {
            "value": 30,
            "source": "Original_Database",
            "temperature_dependent": false,
            "unit": "HB"
          }
        },
        "thermal": {
          "melting_point": {
            "value": 582,
            "source": "Original_Database",
            "temperature_dependent": false,
            "unit": "\u00b0C"
          },
          "thermal_conductivity": {
            "value": 180,
            "source": "Original_Database",
            "temperature_dependent": true,
            "unit": "W/m\u00b7K",
            "nist_available": true
          },
          "specific_heat": {
            "value": 896,
            "source": "Original_Database",
            "temperature_dependent": true,
            "unit": "J/kg\u00b7K",
            "nist_available": true
          }
        }
      },
      "applications": [
        "General purpose",
        "Structural applications",
        "Piping"
      ],
      "standards": [
        "ASTM B209",
        "ASTM B211"
      ],
      "source": "Original_Database",
      "temper": "O"
    },
    "6061-T4": {
      "common_name": "6061-T4 Aluminum",
      "uns": "A96061",
      "base_alloy": "6061",
      "composition": {
        "Al": "95.8-98.6",
        "Mg": "0.8-1.2",
        "Si": "0.4-0.8",
        "Cu": "0.15-0.40",
        "Cr": "0.04-0.35"
      },
      "properties": {
        "mechanical": {
          "density": {
            "value": 2.7,
            "source": "Original_Database",
            "temperature_dependent": true,
            "unit": "g/cm\u00b3",
            "nist_available": true
          },
          "yield_strength": {
            "value": 145,
            "source": "Original_Database",
            "temperature_dependent": false,
            "unit": "MPa"
          },
          "ultimate_tensile_strength": {
            "value": 241,
            "source": "Original_Database",
            "temperature_dependent": false,
            "unit": "MPa"
          },
          "elongation": {
            "value": 22,
            "source": "Original_Database",
            "temperature_dependent": false,
            "unit": "%"
          },
          "youngs_modulus": {
            "value": 68.9,
            "source": "Original_Database",
            "temperature_dependent": false,
            "unit": "GPa"
          },
          "shear_modulus": {
            "value": 26,
            "source": "Original_Database",
            "temperature_dependent": false,
            "unit": "GPa"
          },
          "poisson_ratio": {
            "value": 0.33,
            "source": "Original_Database",
            "temperature_dependent": false,
            "unit": ""
          },
          "brinell_hardness": {
            "value": 65,
            "source": "Original_Database",
            "temperature_dependent": false,
            "unit": "HB"
          }
        },
        "thermal": {
          "melting_point": {
            "value": 582,
            "source": "Original_Database",
            "temperature_dependent": false,
            "unit": "\u00b0C"
          },
          "thermal_conductivity": {
            "value": 154,
            "source": "Original_Database",
            "temperature_dependent": true,
            "unit": "W/m\u00b7K",
            "nist_available": true
          },
          "specific_heat": {
            "value": 896,
            "source": "Original_Database",
            "temperature_dependent": true,
            "unit": "J/kg\u00b7K",
            "nist_available": true
          }
        }
      },
      "applications": [
        "Marine fittings",
        "Camera lens mounts",
        "Couplings"
      ],
      "standards": [
        "ASTM B209",
        "ASTM B211",
        "AMS 4026"
      ],
      "source": "Original_Database",
      "temper": "T4"
    },
    "6061-T6": {
      "common_name": "6061-T6 Aluminum",
      "uns": "A96061",
      "base_alloy": "6061",
      "composition": {
        "Al": "95.8-98.6",
        "Mg": "0.8-1.2",
        "Si": "0.4-0.8",
        "Cu": "0.15-0.40",
        "Cr": "0.04-0.35"
      },
      "properties": {
        "mechanical": {
          "density": {
            "value": 2.7,
            "source": "Basic_Database",
            "temperature_dependent": true,
            "unit": "g/cm\u00b3",
            "nist_available": true
          },
          "yield_strength": {
            "value": 276,
            "source": "Basic_Database",
            "temperature_dependent": false,
            "unit": "MPa"
          },
          "ultimate_tensile_strength": {
            "value": 310,
            "source": "Basic_Database",
            "temperature_dependent": false,
            "unit": "MPa"
          },
          "elongation": {
            "value": 12,
            "source": "Basic_Database",
            "temperature_dependent": false,
            "unit": "%"
          },
          "youngs_modulus": {
            "value": 68.9,
            "source": "Basic_Database",
            "temperature_dependent": false,
            "unit": "GPa"
          },
          "shear_modulus": {
            "value": 26,
            "source": "Basic_Database",
            "temperature_dependent": false,
            "unit": "GPa"
          },
          "poisson_ratio": {
            "value": 0.33,
            "source": "Basic_Database",
            "temperature_dependent": false,
            "unit": ""
          },
          "brinell_hardness": {
            "value": 95,
            "source": "Basic_Database",
            "temperature_dependent": false,
            "unit": "HB"
          }
        },
        "thermal": {
          "melting_point": {
            "value": 582,
            "source": "Basic_Database",
            "temperature_dependent": false,
            "unit": "\u00b0C"
          },
          "thermal_conductivity": {
            "value": 167,
            "source": "Basic_Database",
            "temperature_dependent": true,
            "unit": "W/m\u00b7K",
            "nist_available": true
          },
          "specific_heat": {
            "value": 896,
            "source": "Basic_Database",
            "temperature_dependent": true,
            "unit": "J/kg\u00b7K",
            "nist_available": true
          }
        },
        "acoustic": {
          "longitudinal_velocity": {
            "value": 6420,
            "source": "Basic_Database",
            "temperature_dependent": false,
            "unit": "m/s"
          },
          "shear_velocity": {
            "value": 3040,
            "source": "Basic_Database",
            "temperature_dependent": false,
            "unit": "m/s"
          },
          "acoustic_impedance": {
            "value": 17.3,
            "source": "Basic_Database",
            "temperature_dependent": false,
            "unit": "MRayl"
          }
        }
      },
      "applications": [
        "Structural components",
        "Marine fittings",
        "Bicycle frames",
        "Aircraft structures"
      ],
      "standards": [
        "ASTM B209",
        "ASTM B211",
        "AMS 4027",
        "AMS-QQ-A-250/11"
      ],
      "source": "Basic_Database",
      "temper": "T6"
    },
    "6061-T651": {
      "common_name": "6061-T651 Aluminum (Stress Relieved)",
      "uns": "A96061",
      "base_alloy": "6061",
      "composition": {
        "Al": "95.8-98.6",
        "Mg": "0.8-1.2",
        "Si": "0.4-0.8",
        "Cu": "0.15-0.40",
        "Cr": "0.04-0.35"
      },
      "properties": {
        "mechanical": {
          "density": {
            "value": 2.7,
            "source": "Original_Database",
            "temperature_dependent": true,
            "unit": "g/cm\u00b3",
            "nist_available": true
          },
          "yield_strength": {
            "value": 276,
            "source": "Original_Database",
            "temperature_dependent": false,
            "unit": "MPa"
          },
          "ultimate_tensile_strength": {
            "value": 310,
            "source": "Original_Database",
            "temperature_dependent": false,
            "unit": "MPa"
          },
          "elongation": {
            "value": 10,
            "source": "Original_Database",
            "temperature_dependent": false,
            "unit": "%"
          },
          "youngs_modulus": {
            "value": 68.9,
            "source": "Original_Database",
            "temperature_dependent": false,
            "unit": "GPa"
          },
          "shear_modulus": {
            "value": 26,
            "source": "Original_Database",
            "temperature_dependent": false,
            "unit": "GPa"
          },
          "poisson_ratio": {
            "value": 0.33,
            "source": "Original_Database",
            "temperature_dependent": false,
            "unit": ""
          },
          "brinell_hardness": {
            "value": 95,
            "source": "Original_Database",
            "temperature_dependent": false,
            "unit": "HB"
          }
        },
        "thermal": {
          "melting_point": {
            "value": 582,
            "source": "Original_Database",
            "temperature_dependent": false,
            "unit": "\u00b0C"
          },
          "thermal_conductivity": {
            "value": 167,
            "source": "Original_Database",
            "temperature_dependent": true,
            "unit": "W/m\u00b7K",
            "nist_available": true
          },
          "specific_heat": {
            "value": 896,
            "source": "Original_Database",
            "temperature_dependent": true,
            "unit": "J/kg\u00b7K",
            "nist_available": true
          }
        }
      },
      "applications": [
        "Precision machined parts",
        "Molds",
        "Fixtures"
      ],
      "standards": [
        "ASTM B209",
        "AMS 4027"
      ],
      "source": "Original_Database",
      "temper": "T651"
    },
    "6063-T5": {
      "common_name": "6063-T5 Architectural Aluminum",
      "uns": "A96063",
      "base_alloy": "6063",
      "composition": {
        "Al": "97.5-99.35",
        "Mg": "0.45-0.9",
        "Si": "0.2-0.6",
        "Fe": "0.35 max"
      },
      "properties": {
        "mechanical": {
          "density": {
            "value": 2.7,
            "source": "Original_Database",
            "temperature_dependent": true,
            "unit": "g/cm\u00b3",
            "nist_available": true
          },
          "yield_strength": {
            "value": 145,
            "source": "Original_Database",
            "temperature_dependent": false,
            "unit": "MPa"
          },
          "ultimate_tensile_strength": {
            "value": 186,
            "source": "Original_Database",
            "temperature_dependent": false,
            "unit": "MPa"
          },
          "elongation": {
            "value": 12,
            "source": "Original_Database",
            "temperature_dependent": false,
            "unit": "%"
          },
          "youngs_modulus": {
            "value": 68.9,
            "source": "Original_Database",
            "temperature_dependent": false,
            "unit": "GPa"
          },
          "shear_modulus": {
            "value": 25.8,
            "source": "Original_Database",
            "temperature_dependent": false,
            "unit": "GPa"
          },
          "poisson_ratio": {
            "value": 0.33,
            "source": "Original_Database",
            "temperature_dependent": false,
            "unit": ""
          },
          "brinell_hardness": {
            "value": 60,
            "source": "Original_Database",
            "temperature_dependent": false,
            "unit": "HB"
          }
        },
        "thermal": {
          "melting_point": {
            "value": 616,
            "source": "Original_Database",
            "temperature_dependent": false,
            "unit": "\u00b0C"
          },
          "thermal_conductivity": {
            "value": 209,
            "source": "Original_Database",
            "temperature_dependent": true,
            "unit": "W/m\u00b7K",
            "nist_available": true
          },
          "specific_heat": {
            "value": 900,
            "source": "Original_Database",
            "temperature_dependent": true,
            "unit": "J/kg\u00b7K",
            "nist_available": true
          }
        }
      },
      "applications": [
        "Architectural trim",
        "Window frames",
        "Irrigation pipes"
      ],
      "standards": [
        "ASTM B221",
        "ASTM B429"
      ],
      "source": "Original_Database",
      "temper": "T5"
    },
    "6063-T6": {
      "common_name": "6063-T6 Aluminum Extrusion Alloy",
      "uns": "A96063",
      "base_alloy": "6063",
      "composition": {
        "Al": "97.5-99.35",
        "Mg": "0.45-0.9",
        "Si": "0.2-0.6",
        "Fe": "0.35 max"
      },
      "properties": {
        "mechanical": {
          "density": {
            "value": 2.7,
            "source": "Original_Database",
            "temperature_dependent": true,
            "unit": "g/cm\u00b3",
            "nist_available": true
          },
          "yield_strength": {
            "value": 214,
            "source": "Original_Database",
            "temperature_dependent": false,
            "unit": "MPa"
          },
          "ultimate_tensile_strength": {
            "value": 241,
            "source": "Original_Database",
            "temperature_dependent": false,
            "unit": "MPa"
          },
          "elongation": {
            "value": 12,
            "source": "Original_Database",
            "temperature_dependent": false,
            "unit": "%"
          },
          "youngs_modulus": {
            "value": 68.9,
            "source": "Original_Database",
            "temperature_dependent": false,
            "unit": "GPa"
          },
          "shear_modulus": {
            "value": 25.8,
            "source": "Original_Database",
            "temperature_dependent": false,
            "unit": "GPa"
          },
          "poisson_ratio": {
            "value": 0.33,
            "source": "Original_Database",
            "temperature_dependent": false,
            "unit": ""
          },
          "brinell_hardness": {
            "value": 73,
            "source": "Original_Database",
            "temperature_dependent": false,
            "unit": "HB"
          }
        },
        "thermal": {
          "melting_point": {
            "value": 616,
            "source": "Original_Database",
            "temperature_dependent": false,
            "unit": "\u00b0C"
          },
          "thermal_conductivity": {
            "value": 200,
            "source": "Original_Database",
            "temperature_dependent": true,
            "unit": "W/m\u00b7K",
            "nist_available": true
          },
          "specific_heat": {
            "value": 900,
            "source": "Original_Database",
            "temperature_dependent": true,
            "unit": "J/kg\u00b7K",
            "nist_available": true
          }
        }
      },
      "applications": [
        "Extrusions",
        "Architectural applications",
        "Furniture"
      ],
      "standards": [
        "ASTM B221",
        "ASTM B241"
      ],
      "source": "Original_Database",
      "temper": "T6"
    },
    "7075-O": {
      "common_name": "7075-O Aluminum (Annealed)",
      "uns": "A97075",
      "base_alloy": "7075",
      "composition": {
        "Al": "87.1-91.4",
        "Zn": "5.1-6.1",
        "Mg": "2.1-2.9",
        "Cu": "1.2-2.0",
        "Cr": "0.18-0.28"
      },
      "properties": {
        "mechanical": {
          "density": {
            "value": 2.81,
            "source": "Original_Database",
            "temperature_dependent": true,
            "unit": "g/cm\u00b3",
            "nist_available": true
          },
          "yield_strength": {
            "value": 103,
            "source": "Original_Database",
            "temperature_dependent": false,
            "unit": "MPa"
          },
          "ultimate_tensile_strength": {
            "value": 228,
            "source": "Original_Database",
            "temperature_dependent": false,
            "unit": "MPa"
          },
          "elongation": {
            "value": 17,
