Repository: jnarwell/drip-3d.com

# Force Railway redeploy - Mon Nov 17 15:08:45 PST 2025

File: drip-team-portal/backend/app/data/alloy_standards_backup_20251114_151401.json (part 2 of 11)
{
            "source": "Original_Database",
            "temperature_dependent": false,
            "unit": "%"
          },
          "youngs_modulus": {
            "value": 71.7,
            "source": "Original_Database",
            "temperature_dependent": false,
            "unit": "GPa"
          },
          "shear_modulus": {
            "value": 26.9,
            "source": "Original_Database",
            "temperature_dependent": false,
            "unit": "GPa"
          },
          "poisson_ratio": {
            "value": 0.33,
            "source": "Original_Database",
            "temperature_dependent": false,
            "unit": ""
          },
          "brinell_hardness": {
            "value": 60,
            "source": "Original_Database",
            "temperature_dependent": false,
            "unit": "HB"
          }
        },
        "thermal": {
          "melting_point": {
            "value": 477,
            "source": "Original_Database",
            "temperature_dependent": false,
            "unit": "\u00b0C"
          },
          "thermal_conductivity": {
            "value": 173,
            "source": "Original_Database",
            "temperature_dependent": true,
            "unit": "W/m\u00b7K",
            "nist_available": true
          },
          "specific_heat": {
            "value": 960,
            "source": "Original_Database",
            "temperature_dependent": true,
            "unit": "J/kg\u00b7K",
            "nist_available": true
          }
        }
      },
      "applications": [
        "Aerospace applications",
        "Highly stressed parts"
      ],
      "standards": [
        "ASTM B209",
        "AMS 4044"
      ],
      "source": "Original_Database",
      "temper": "O"
    },
    "7075-T6": {
      "common_name": "7075-T6 Aluminum",
      "uns": "A97075",
      "base_alloy": "7075",
      "composition": {
        "Al": "87.1-91.4",
        "Zn": "5.1-6.1",
        "Mg": "2.1-2.9",
        "Cu": "1.2-2.0",
        "Cr": "0.18-0.28"
      },
      "properties": {
        "mechanical": {
          "density": {
            "value": 2.81,
            "source": "Basic_Database",
            "temperature_dependent": true,
            "unit": "g/cm\u00b3",
            "nist_available": true
          },
          "yield_strength": {
            "value": 503,
            "source": "Basic_Database",
            "temperature_dependent": false,
            "unit": "MPa"
          },
          "ultimate_tensile_strength": {
            "value": 572,
            "source": "Basic_Database",
            "temperature_dependent": false,
            "unit": "MPa"
          },
          "elongation": {
            "value": 11,
            "source": "Basic_Database",
            "temperature_dependent": false,
            "unit": "%"
          },
          "youngs_modulus": {
            "value": 71.7,
            "source": "Basic_Database",
            "temperature_dependent": false,
            "unit": "GPa"
          },
          "shear_modulus": {
            "value": 26.9,
            "source": "Basic_Database",
            "temperature_dependent": false,
            "unit": "GPa"
          },
          "poisson_ratio": {
            "value": 0.33,
            "source": "Basic_Database",
            "temperature_dependent": false,
            "unit": ""
          },
          "brinell_hardness": {
            "value": 150,
            "source": "Basic_Database",
            "temperature_dependent": false,
            "unit": "HB"
          }
        },
        "thermal": {
          "melting_point": {
            "value": 477,
            "source": "Basic_Database",
            "temperature_dependent": false,
            "unit": "\u00b0C"
          },
          "thermal_conductivity": {
            "value": 130,
            "source": "Basic_Database",
            "temperature_dependent": true,
            "unit": "W/m\u00b7K",
            "nist_available": true
          },
          "specific_heat": {
            "value": 960,
            "source": "Basic_Database",
            "temperature_dependent": true,
            "unit": "J/kg\u00b7K",
            "nist_available": true
          }
        }
      },
      "applications": [
        "Aircraft structures",
        "High-stress parts",
        "Rock climbing equipment"
      ],
      "standards": [
        "ASTM B209",
        "AMS 4045",
        "AMS-QQ-A-250/12"
      ],
      "source": "Basic_Database",
      "temper": "T6"
    },
    "7075-T651": {
      "common_name": "7075-T651 Aluminum (Stress Relieved)",
      "uns": "A97075",
      "base_alloy": "7075",
      "composition": {
        "Al": "87.1-91.4",
        "Zn": "5.1-6.1",
        "Mg": "2.1-2.9",
        "Cu": "1.2-2.0",
        "Cr": "0.18-0.28"
      },
      "properties": {
        "mechanical": {
          "density": {
            "value": 2.81,
            "source": "Original_Database",
            "temperature_dependent": true,
            "unit": "g/cm\u00b3",
            "nist_available": true
          },
          "yield_strength": {
            "value": 503,
            "source": "Original_Database",
            "temperature_dependent": false,
            "unit": "MPa"
          },
          "ultimate_tensile_strength": {
            "value": 572,
            "source": "Original_Database",
            "temperature_dependent": false,
            "unit": "MPa"
          },
          "elongation": {
            "value": 11,
            "source": "Original_Database",
            "temperature_dependent": false,
            "unit": "%"
          },
          "youngs_modulus": {
            "value": 71.7,
            "source": "Original_Database",
            "temperature_dependent": false,
            "unit": "GPa"
          },
          "shear_modulus": {
            "value": 26.9,
            "source": "Original_Database",
            "temperature_dependent": false,
            "unit": "GPa"
          },
          "poisson_ratio": {
            "value": 0.33,
            "source": "Original_Database",
            "temperature_dependent": false,
            "unit": ""
          },
          "brinell_hardness": {
            "value": 150,
            "source": "Original_Database",
            "temperature_dependent": false,
            "unit": "HB"
          }
        },
        "thermal": {
          "melting_point": {
            "value": 477,
            "source": "Original_Database",
            "temperature_dependent": false,
            "unit": "\u00b0C"
          },
          "thermal_conductivity": {
            "value": 130,
            "source": "Original_Database",
            "temperature_dependent": true,
            "unit": "W/m\u00b7K",
            "nist_available": true
          },
          "specific_heat": {
            "value": 960,
            "source": "Original_Database",
            "temperature_dependent": true,
            "unit": "J/kg\u00b7K",
            "nist_available": true
          }
        }
      },
      "applications": [
        "Mold tool plates",
        "Aerospace fixtures",
        "High-strength applications"
      ],
      "standards": [
        "ASTM B209",
        "AMS 4045",
        "QQ-A-250/12"
      ],
      "source": "Original_Database",
      "temper": "T651"
    },
    "7178-T6": {
      "common_name": "7178-T6 Ultra-High Strength Aluminum",
      "uns": "A97178",
      "base_alloy": "7178",
      "composition": {
        "Al": "86.5-90.3",
        "Zn": "6.3-7.3",
        "Mg": "2.4-3.1",
        "Cu": "1.6-2.4",
        "Cr": "0.18-0.35"
      },
      "properties": {
        "mechanical": {
          "density": {
            "value": 2.83,
            "source": "Original_Database",
            "temperature_dependent": true,
            "unit": "g/cm\u00b3",
            "nist_available": true
          },
          "yield_strength": {
            "value": 538,
            "source": "Original_Database",
            "temperature_dependent": false,
            "unit": "MPa"
          },
          "ultimate_tensile_strength": {
            "value": 607,
            "source": "Original_Database",
            "temperature_dependent": false,
            "unit": "MPa"
          },
          "elongation": {
            "value": 10,
            "source": "Original_Database",
            "temperature_dependent": false,
            "unit": "%"
          },
          "youngs_modulus": {
            "value": 71.7,
            "source": "Original_Database",
            "temperature_dependent": false,
            "unit": "GPa"
          },
          "shear_modulus": {
            "value": 27,
            "source": "Original_Database",
            "temperature_dependent": false,
            "unit": "GPa"
          },
          "poisson_ratio": {
            "value": 0.33,
            "source": "Original_Database",
            "temperature_dependent": false,
            "unit": ""
          },
          "brinell_hardness": {
            "value": 160,
            "source": "Original_Database",
            "temperature_dependent": false,
            "unit": "HB"
          }
        },
        "thermal": {
          "melting_point": {
            "value": 477,
            "source": "Original_Database",
            "temperature_dependent": false,
            "unit": "\u00b0C"
          },
          "thermal_conductivity": {
            "value": 126,
            "source": "Original_Database",
            "temperature_dependent": true,
            "unit": "W/m\u00b7K",
            "nist_available": true
          },
          "specific_heat": {
            "value": 960,
            "source": "Original_Database",
            "temperature_dependent": true,
            "unit": "J/kg\u00b7K",
            "nist_available": true
          }
        }
      },
      "applications": [
        "Aircraft structures",
        "Competitive cycling",
        "Rock climbing equipment"
      ],
      "standards": [
        "ASTM B209",
        "AMS 4048"
      ],
      "source": "Original_Database",
      "temper": "T6"
    },
    "2219-T87": {
      "common_name": "2219-T87 High Temperature Aluminum",
      "uns": "A92219",
      "base_alloy": "2219",
      "composition": {
        "Al": "91.5-93.8",
        "Cu": "5.8-6.8",
        "Mn": "0.20-0.40",
        "V": "0.05-0.15",
        "Zr": "0.10-0.25"
      },
      "properties": {
        "mechanical": {
          "density": {
            "value": 2.84,
            "source": "Original_Database",
            "temperature_dependent": true,
            "unit": "g/cm\u00b3",
            "nist_available": true
          },
          "yield_strength": {
            "value": 393,
            "source": "Original_Database",
            "temperature_dependent": false,
            "unit": "MPa"
          },
          "ultimate_tensile_strength": {
            "value": 476,
            "source": "Original_Database",
            "temperature_dependent": false,
            "unit": "MPa"
          },
          "elongation": {
            "value": 10,
            "source": "Original_Database",
            "temperature_dependent": false,
            "unit": "%"
          },
          "youngs_modulus": {
            "value": 73.8,
            "source": "Original_Database",
            "temperature_dependent": false,
            "unit": "GPa"
          },
          "shear_modulus": {
            "value": 27.6,
            "source": "Original_Database",
            "temperature_dependent": false,
            "unit": "GPa"
          },
          "poisson_ratio": {
            "value": 0.33,
            "source": "Original_Database",
            "temperature_dependent": false,
            "unit": ""
          },
          "brinell_hardness": {
            "value": 130,
            "source": "Original_Database",
            "temperature_dependent": false,
            "unit": "HB"
          }
        },
        "thermal": {
          "melting_point": {
            "value": 543,
            "source": "Original_Database",
            "temperature_dependent": false,
            "unit": "\u00b0C"
          },
          "thermal_conductivity": {
            "value": 116,
            "source": "Original_Database",
            "temperature_dependent": true,
            "unit": "W/m\u00b7K",
            "nist_available": true
          },
          "specific_heat": {
            "value": 864,
            "source": "Original_Database",
            "temperature_dependent": true,
            "unit": "J/kg\u00b7K",
            "nist_available": true
          }
        }
      },
      "applications": [
        "Space launch vehicles",
        "High temperature applications",
        "Welded structures"
      ],
      "standards": [
        "ASTM B209",
        "AMS 4031"
      ],
      "source": "Original_Database",
      "temper": "T87"
    },
    "A356-T6": {
      "common_name": "A356-T6 Cast Aluminum",
      "uns": "A13560",
      "base_alloy": "A356",
      "composition": {
        "Al": "91.1-93.3",
        "Si": "6.5-7.5",
        "Mg": "0.25-0.45",
        "Fe": "0.20 max"
      },
      "properties": {
        "mechanical": {
          "density": {
            "value": 2.68,
            "source": "Basic_Database",
            "temperature_dependent": true,
            "unit": "g/cm\u00b3",
            "nist_available": true
          },
          "yield_strength": {
            "value": 165,
            "source": "Basic_Database",
            "temperature_dependent": false,
            "unit": "MPa"
          },
          "ultimate_tensile_strength": {
            "value": 228,
            "source": "Basic_Database",
            "temperature_dependent": false,
            "unit": "MPa"
          },
          "elongation": {
            "value": 3.5,
            "source": "Basic_Database",
            "temperature_dependent": false,
            "unit": "%"
          },
          "youngs_modulus": {
            "value": 72.4,
            "source": "Basic_Database",
            "temperature_dependent": false,
            "unit": "GPa"
          },
          "shear_modulus": {
            "value": 27.1,
            "source": "Basic_Database",
            "temperature_dependent": false,
            "unit": "GPa"
          },
          "poisson_ratio": {
            "value": 0.33,
            "source": "Basic_Database",
            "temperature_dependent": false,
            "unit": ""
          },
          "brinell_hardness": {
            "value": 80,
            "source": "Basic_Database",
            "temperature_dependent": false,
            "unit": "HB"
          }
        },
        "thermal": {
          "solidus": {
            "value": 555,
            "source": "Basic_Database",
            "temperature_dependent": false,
            "unit": ""
          },
          "liquidus": {
            "value": 615,
            "source": "Basic_Database",
            "temperature_dependent": false,
            "unit": ""
          },
          "thermal_conductivity": {
            "value": 151,
            "source": "Basic_Database",
            "temperature_dependent": true,
            "unit": "W/m\u00b7K",
            "nist_available": true
          }
        }
      },
      "applications": [
        "Automotive wheels",
        "Aerospace castings",
        "Pump housings"
      ],
      "standards": [
        "ASTM B108",
        "AMS 4217"
      ],
      "source": "Basic_Database",
      "temper": "T6"
    },
    "A357-T6": {
      "common_name": "A357-T6 Premium Cast Aluminum",
      "uns": "A13570",
      "base_alloy": "A357",
      "composition": {
        "Al": "91.2-93.3",
        "Si": "6.5-7.5",
        "Mg": "0.40-0.70",
        "Fe": "0.15 max"
      },
      "properties": {
        "mechanical": {
          "density": {
            "value": 2.68,
            "source": "Original_Database",
            "temperature_dependent": true,
            "unit": "g/cm\u00b3",
            "nist_available": true
          },
          "yield_strength": {
            "value": 290,
            "source": "Original_Database",
            "temperature_dependent": false,
            "unit": "MPa"
          },
          "ultimate_tensile_strength": {
            "value": 359,
            "source": "Original_Database",
            "temperature_dependent": false,
            "unit": "MPa"
          },
          "elongation": {
            "value": 5,
            "source": "Original_Database",
            "temperature_dependent": false,
            "unit": "%"
          },
          "youngs_modulus": {
            "value": 72.4,
            "source": "Original_Database",
            "temperature_dependent": false,
            "unit": "GPa"
          },
          "shear_modulus": {
            "value": 27.1,
            "source": "Original_Database",
            "temperature_dependent": false,
            "unit": "GPa"
          },
          "poisson_ratio": {
            "value": 0.33,
            "source": "Original_Database",
            "temperature_dependent": false,
            "unit": ""
          },
          "brinell_hardness": {
            "value": 100,
            "source": "Original_Database",
            "temperature_dependent": false,
            "unit": "HB"
          }
        },
        "thermal": {
          "solidus": {
            "value": 557,
            "source": "Original_Database",
            "temperature_dependent": false,
            "unit": ""
          },
          "liquidus": {
            "value": 613,
            "source": "Original_Database",
            "temperature_dependent": false,
            "unit": ""
          },
          "thermal_conductivity": {
            "value": 152,
            "source": "Original_Database",
            "temperature_dependent": true,
            "unit": "W/m\u00b7K",
            "nist_available": true
          }
        }
      },
      "applications": [
        "Aerospace castings",
        "Performance automotive parts",
        "Structural castings"
      ],
      "standards": [
        "ASTM B108",
        "AMS 4219"
      ],
      "source": "Original_Database",
      "temper": "T6"
    },
    "A380": {
      "common_name": "A380 Die Cast Aluminum",
      "uns": "A03800",
      "base_alloy": "A380",
      "composition": {
        "Al": "79.0-83.5",
        "Si": "7.5-9.5",
        "Cu": "3.0-4.0",
        "Fe": "1.3 max"
      },
      "properties": {
        "mechanical": {
          "density": {
            "value": 2.71,
            "source": "Original_Database",
            "temperature_dependent": true,
            "unit": "g/cm\u00b3",
            "nist_available": true
          },
          "yield_strength": {
            "value": 159,
            "source": "Original_Database",
            "temperature_dependent": false,
            "unit": "MPa"
          },
          "ultimate_tensile_strength": {
            "value": 317,
            "source": "Original_Database",
            "temperature_dependent": false,
            "unit": "MPa"
          },
          "elongation": {
            "value": 3.5,
            "source": "Original_Database",
            "temperature_dependent": false,
            "unit": "%"
          },
          "youngs_modulus": {
            "value": 71,
            "source": "Original_Database",
            "temperature_dependent": false,
            "unit": "GPa"
          },
          "shear_modulus": {
            "value": 26.5,
            "source": "Original_Database",
            "temperature_dependent": false,
            "unit": "GPa"
          },
          "poisson_ratio": {
            "value": 0.33,
            "source": "Original_Database",
            "temperature_dependent": false,
            "unit": ""
          },
          "brinell_hardness": {
            "value": 80,
            "source": "Original_Database",
            "temperature_dependent": false,
            "unit": "HB"
          }
        },
        "thermal": {
          "solidus": {
            "value": 540,
            "source": "Original_Database",
            "temperature_dependent": false,
            "unit": ""
          },
          "liquidus": {
            "value": 595,
            "source": "Original_Database",
            "temperature_dependent": false,
            "unit": ""
          },
          "thermal_conductivity": {
            "value": 96,
            "source": "Original_Database",
            "temperature_dependent": true,
            "unit": "W/m\u00b7K",
            "nist_available": true
          }
        }
      },
      "applications": [
        "Die castings",
        "Automotive parts",
        "Appliances",
        "Lawn mower housings"
      ],
      "standards": [
        "ASTM B85",
        "AA 380.0"
      ],
      "source": "Original_Database"
    }
  },
  "stainless_steel": {
    "304": {
      "common_name": "304 Stainless Steel",
      "uns": "S30400",
      "base_alloy": "304",
      "composition": {
        "Fe": "balance",
        "Cr": "18.0-20.0",
        "Ni": "8.0-10.5",
        "C": "0.08 max",
        "Mn": "2.0 max"
      },
      "properties": {
        "mechanical": {
          "density": {
            "value": 8.0,
            "source": "Basic_Database",
            "temperature_dependent": true,
            "unit": "g/cm\u00b3",
            "nist_available": true
          },
          "yield_strength": {
            "value": 215,
            "source": "Basic_Database",
            "temperature_dependent": false,
            "unit": "MPa"
          },
          "ultimate_tensile_strength": {
            "value": 505,
            "source": "Basic_Database",
            "temperature_dependent": false,
            "unit": "MPa"
          },
          "elongation": {
            "value": 40,
            "source": "Basic_Database",
            "temperature_dependent": false,
            "unit": "%"
          },
          "youngs_modulus": {
            "value": 193,
            "source": "Basic_Database",
            "temperature_dependent": false,
            "unit": "GPa"
          },
          "shear_modulus": {
            "value": 77,
            "source": "Basic_Database",
            "temperature_dependent": false,
            "unit": "GPa"
          },
          "poisson_ratio": {
            "value": 0.29,
            "source": "Basic_Database",
            "temperature_dependent": false,
            "unit": ""
          },
          "brinell_hardness": {
            "value": 123,
            "source": "Basic_Database",
            "temperature_dependent": false,
            "unit": "HB"
          }
        },
        "thermal": {
          "melting_point": {
            "value": 1400,
            "source": "Basic_Database",
            "temperature_dependent": false,
            "unit": "\u00b0C"
          },
          "thermal_conductivity": {
            "value": 16.2,
            "source": "Basic_Database",
            "temperature_dependent": true,
            "unit": "W/m\u00b7K",
            "nist_available": true
          },
          "specific_heat": {
            "value": 500,
            "source": "Basic_Database",
            "temperature_dependent": true,
            "unit": "J/kg\u00b7K",
            "nist_available": true
          }
        },
        "acoustic": {
          "longitudinal_velocity": {
            "value": 5790,
            "source": "Basic_Database",
            "temperature_dependent": false,
            "unit": "m/s"
          },
          "shear_velocity": {
            "value": 3100,
            "source": "Basic_Database",
            "temperature_dependent": false,
            "unit": "m/s"
          },
          "acoustic_impedance": {
            "value": 46.3,
            "source": "Basic_Database",
            "temperature_dependent": false,
            "unit": "MRayl"
          }
        }
      },
      "applications": [
        "Food equipment",
        "Chemical containers",
        "Architecture"
      ],
      "standards": [
        "ASTM A240",
        "ASTM A276",
        "AMS 5513"
      ],
      "source": "Basic_Database"
    },
    "304L": {
      "common_name": "304L Low Carbon Stainless Steel",
      "uns": "S30403",
      "base_alloy": "304L",
      "composition": {
        "Fe": "balance",
        "Cr": "18.0-20.0",
        "Ni": "8.0-12.0",
        "C": "0.03 max",
        "Mn": "2.0 max"
      },
      "properties": {
        "mechanical": {
          "density": {
            "value": 8.0,
            "source": "Original_Database",
            "temperature_dependent": true,
            "unit": "g/cm\u00b3",
            "nist_available": true
          },
          "yield_strength": {
            "value": 170,
            "source": "Original_Database",
            "temperature_dependent": false,
            "unit": "MPa"
          },
          "ultimate_tensile_strength": {
            "value": 485,
            "source": "Original_Database",
            "temperature_dependent": false,
            "unit": "MPa"
          },
          "elongation": {
            "value": 40,
            "source": "Original_Database",
            "temperature_dependent": false,
            "unit": "%"
          },
          "youngs_modulus": {
            "value": 193,
            "source": "Original_Database",
            "temperature_dependent": false,
            "unit": "GPa"
          },
          "shear_modulus": {
            "value": 77,
            "source": "Original_Database",
            "temperature_dependent": false,
            "unit": "GPa"
          },
          "poisson_ratio": {
            "value": 0.29,
            "source": "Original_Database",
            "temperature_dependent": false,
            "unit": ""
          },
          "brinell_hardness": {
            "value": 123,
            "source": "Original_Database",
            "temperature_dependent": false,
            "unit": "HB"
          }
        },
        "thermal": {
          "melting_point": {
            "value": 1400,
            "source": "Original_Database",
            "temperature_dependent": false,
            "unit": "\u00b0C"
          },
          "thermal_conductivity": {
            "value": 16.2,
            "source": "Original_Database",
            "temperature_dependent": true,
            "unit": "W/m\u00b7K",
            "nist_available": true
          },
          "specific_heat": {
            "value": 500,
            "source": "Original_Database",
            "temperature_dependent": true,
            "unit": "J/kg\u00b7K",
            "nist_available": true
          }
        }
      },
      "applications": [
        "Welded structures",
        "Chemical tanks",
        "Mining equipment"
      ],
      "standards": [
        "ASTM A240",
        "ASTM A312"
      ],
      "source": "Original_Database"
    },
    "316": {
      "common_name": "316 Stainless Steel",
      "uns": "S31600",
      "base_alloy": "316",
      "composition": {
        "Fe": "balance",
        "Cr": "16.0-18.0",
        "Ni": "10.0-14.0",
        "Mo": "2.0-3.0",
        "C": "0.08 max"
      },
      "properties": {
        "mechanical": {
          "density": {
            "value": 8.0,
            "source": "Original_Database",
            "temperature_dependent": true,
            "unit": "g/cm\u00b3",
            "nist_available": true
          },
          "yield_strength": {
            "value": 215,
            "source": "Original_Database",
            "temperature_dependent": false,
            "unit": "MPa"
          },
          "ultimate_tensile_strength": {
            "value": 505,
            "source": "Original_Database",
            "temperature_dependent": false,
            "unit": "MPa"
          },
          "elongation": {
            "value": 40,
            "source": "Original_Database",
            "temperature_dependent": false,
            "unit": "%"
          },
          "youngs_modulus": {
            "value": 193,
            "source": "Original_Database",
            "temperature_dependent": false,
            "unit": "GPa"
          },
          "shear_modulus": {
            "value": 77,
            "source": "Original_Database",
            "temperature_dependent": false,
            "unit": "GPa"
          },
          "poisson_ratio": {
            "value": 0.29,
            "source": "Original_Database",
            "temperature_dependent": false,
            "unit": ""
          },
          "brinell_hardness": {
            "value": 149,
            "source": "Original_Database",
            "temperature_dependent": false,
            "unit": "HB"
          }
        },
        "thermal": {
          "melting_point": {
            "value": 1375,
            "source": "Original_Database",
            "temperature_dependent": false,
            "unit": "\u00b0C"
          },
          "thermal_conductivity": {
            "value": 16.3,
            "source": "Original_Database",
            "temperature_dependent": true,
            "unit": "W/m\u00b7K",
            "nist_available": true
          },
          "specific_heat": {
            "value": 500,
            "source": "Original_Database",
            "temperature_dependent": true,
            "unit": "J/kg\u00b7K",
            "nist_available": true
          }
        }
      },
      "applications": [
        "Marine equipment",
        "Chemical processing",
        "Medical devices"
      ],
      "standards": [
        "ASTM A240",
        "ASTM A276",
        "AMS 5524"
      ],
      "source": "Original_Database"
    },
    "316L": {
      "common_name": "316L Stainless Steel",
      "uns": "S31603",
      "base_alloy": "316L",
      "composition": {
        "Fe": "balance",
        "Cr": "16.0-18.0",
        "Ni": "10.0-14.0",
        "Mo": "2.0-3.0",
        "C": "0.03 max"
      },
      "properties": {
        "mechanical": {
          "density": {
            "value": 8.0,
            "source": "Basic_Database",
            "temperature_dependent": true,
            "unit": "g/cm\u00b3",
            "nist_available": true
          },
          "yield_strength": {
            "value": 170,
            "source": "Basic_Database",
            "temperature_dependent": false,
            "unit": "MPa"
          },
          "ultimate_tensile_strength": {
            "value": 485,
            "source": "Basic_Database",
            "temperature_dependent": false,
            "unit": "MPa"
          },
          "elongation": {
            "value": 40,
            "source": "Basic_Database",
            "temperature_dependent": false,
            "unit": "%"
          },
          "youngs_modulus": {
            "value": 193,
            "source": "Basic_Database",
            "temperature_dependent": false,
            "unit": "GPa"
          },
          "shear_modulus": {
            "value": 77,
            "source": "Basic_Database",
            "temperature_dependent": false,
            "unit": "GPa"
          },
          "poisson_ratio": {
            "value": 0.29,
            "source": "Basic_Database",
            "temperature_dependent": false,
            "unit": ""
          }
        },
        "thermal": {
          "melting_point": {
            "value": 1375,
            "source": "Basic_Database",
            "temperature_dependent": false,
            "unit": "\u00b0C"
          },
          "thermal_conductivity": {
            "value": 16.3,
            "source": "Basic_Database",
            "temperature_dependent": true,
            "unit": "W/m\u00b7K",
            "nist_available": true
          }
        }
      },
      "applications": [
        "Marine equipment",
        "Medical implants",
        "Chemical processing"
      ],
      "standards": [
        "ASTM A240",
        "ASTM F138",
        "AMS 5507"
      ],
      "source": "Basic_Database"
    },
    "321": {
      "common_name": "321 Stainless Steel (Stabilized)",
      "uns": "S32100",
      "base_alloy": "321",
      "composition": {
        "Fe": "balance",
        "Cr": "17.0-19.0",
        "Ni": "9.0-12.0",
        "Ti": "5xC min",
        "C": "0.08 max"
      },
      "properties": {
        "mechanical": {
          "density": {
            "value": 8.0,
            "source": "Original_Database",
            "temperature_dependent": true,
            "unit": "g/cm\u00b3",
            "nist_available": true
          },
          "yield_strength": {
            "value": 205,
            "source": "Original_Database",
            "temperature_dependent": false,
            "unit": "MPa"
          },
          "ultimate_tensile_strength": {
            "value": 515,
            "source": "Original_Database",
            "temperature_dependent": false,
            "unit": "MPa"
          },
          "elongation": {
            "value": 40,
            "source": "Original_Database",
            "temperature_dependent": false,
            "unit": "%"
          },
          "youngs_modulus": {
            "value": 193,
            "source": "Original_Database",
            "temperature_dependent": false,
            "unit": "GPa"
          },
          "shear_modulus": {
            "value": 77,
            "source": "Original_Database",
            "temperature_dependent": false,
            "unit": "GPa"
          },
          "poisson_ratio": {
            "value": 0.29,
            "source": "Original_Database",
            "temperature_dependent": false,
            "unit": ""
          },
          "brinell_hardness": {
            "value": 147,
            "source": "Original_Database",
            "temperature_dependent": false,
            "unit": "HB"
          }
        },
        "thermal": {
          "melting_point": {
            "value": 1400,
            "source": "Original_Database",
            "temperature_dependent": false,
            "unit": "\u00b0C"
          },
          "thermal_conductivity": {
            "value": 16.1,
            "source": "Original_Database",
            "temperature_dependent": true,
            "unit": "W/m\u00b7K",
            "nist_available": true
          },
          "specific_heat": {
            "value": 500,
            "source": "Original_Database",
            "temperature_dependent": true,
            "unit": "J/kg\u00b7K",
            "nist_available": true
          }
        }
      },
      "applications": [
        "Aircraft exhaust",
        "Expansion joints",
        "High temperature service"
      ],
      "standards": [
        "ASTM A240",
        "AMS 5510"
      ],
      "source": "Original_Database"
    },
    "347": {
      "common_name": "347 Stainless Steel (Stabilized)",
      "uns": "S34700",
      "base_alloy": "347",
      "composition": {
        "Fe": "balance",
        "Cr": "17.0-19.0",
        "Ni": "9.0-13.0",
        "Nb": "10xC min",
        "C": "0.08 max"
      },
      "properties": {
        "mechanical": {
          "density": {
            "value": 8.0,
            "source": "Original_Database",
            "temperature_dependent": true,
            "unit": "g/cm\u00b3",
            "nist_available": true
          },
          "yield_strength": {
            "value": 205,
            "source": "Original_Database",
            "temperature_dependent": false,
            "unit": "MPa"
          },
          "ultimate_tensile_strength": {
            "value": 515,
            "source": "Original_Database",
            "temperature_dependent": false,
            "unit": "MPa"
          },
          "elongation": {
            "value": 40,
            "source": "Original_Database",
            "temperature_dependent": false,
            "unit": "%"
          },
          "youngs_modulus": {
            "value": 193,
            "source": "Original_Database",
            "temperature_dependent": false,
            "unit": "GPa"
          },
          "shear_modulus": {
            "value": 77,
            "source": "Original_Database",
            "temperature_dependent": false,
            "unit": "GPa"
          },
          "poisson_ratio": {
            "value": 0.29,
            "source": "Original_Database",
            "temperature_dependent": false,
            "unit": ""
          },
          "brinell_hardness": {
            "value": 147,
            "source": "Original_Database",
            "temperature_dependent": false,
            "unit": "HB"
          }
        },
        "thermal": {
          "melting_point": {
            "value": 1400,
            "source": "Original_Database",
            "temperature_dependent": false,
            "unit": "\u00b0C"
          },
          "thermal_conductivity": {
            "value": 16.1,
            "source": "Original_Database",
            "temperature_dependent": true,
            "unit": "W/m\u00b7K",
            "nist_available": true
          },
          "specific_heat": {
            "value": 500,
            "source": "Original_Database",
            "temperature_dependent": true,
            "unit": "J/kg\u00b7K",
            "nist_available": true
          }
        }
      },
      "applications": [
        "Chemical processing",
        "High temperature service",
        "Nuclear applications"
      ],
      "standards": [
        "ASTM A240",
        "AMS 5512"
      ],
      "source": "Original_Database"
    },
    "410": {
      "common_name": "410 Stainless Steel (Martensitic)",
      "uns": "S41000",
      "base_alloy": "410",
      "composition": {
        "Fe": "balance",
        "Cr": "11.5-13.5",
        "C": "0.15 max",
        "Mn": "1.0 max",
        "Si": "1.0 max"
      },
      "properties": {
        "mechanical": {
          "density": {
            "value": 7.75,
            "source": "Original_Database",
            "temperature_dependent": true,
            "unit": "g/cm\u00b3",
            "nist_available": true
          },
          "yield_strength": {
            "value": 415,
            "source": "Original_Database",
            "temperature_dependent": false,
            "unit": "MPa"
          },
          "ultimate_tensile_strength": {
            "value": 650,
            "source": "Original_Database",
            "temperature_dependent": false,
            "unit": "MPa"
          },
          "elongation": {
            "value": 20,
            "source": "Original_Database",
            "temperature_dependent": false,
            "unit": "%"
          },
          "youngs_modulus": {
            "value": 200,
            "source": "Original_Database",
            "temperature_dependent": false,
            "unit": "GPa"
          },
          "shear_modulus": {
            "value": 77,
            "source": "Original_Database",
            "temperature_dependent": false,
            "unit": "GPa"
          },
          "poisson_ratio": {
            "value": 0.28,
            "source": "Original_Database",
            "temperature_dependent": false,
            "unit": ""
          },
          "brinell_hardness": {
            "value": 195,
            "source": "Original_Database",
            "temperature_dependent": false,
            "unit": "HB"
          }
        },
        "thermal": {
          "melting_point": {
            "value": 1480,
            "source": "Original_Database",
            "temperature_dependent": false,
            "unit": "\u00b0C"
          },
          "thermal_conductivity": {
            "value": 24.9,
            "source": "Original_Database",
            "temperature_dependent": true,
            "unit": "W/m\u00b7K",
            "nist_available": true
          },
          "specific_heat": {
            "value": 460,
            "source": "Original_Database",
            "temperature_dependent": true,
            "unit": "J/kg\u00b7K",
            "nist_available": true
          }
        }
      },
