Repository: jnarwell/drip-3d.com

# Force Railway redeploy - Mon Nov 17 15:08:45 PST 2025

File: drip-team-portal/backend/app/data/alloy_standards_backup_20251114_151401.json (part 3 of 11)
{
      "applications": [
        "Valves",
        "Pumps",
        "Shafts",
        "Kitchen utensils"
      ],
      "standards": [
        "ASTM A276",
        "AMS 5504"
      ],
      "source": "Original_Database"
    },
    "420": {
      "common_name": "420 Stainless Steel (Martensitic)",
      "uns": "S42000",
      "base_alloy": "420",
      "composition": {
        "Fe": "balance",
        "Cr": "12.0-14.0",
        "C": "0.15 min",
        "Mn": "1.0 max",
        "Si": "1.0 max"
      },
      "properties": {
        "mechanical": {
          "density": {
            "value": 7.75,
            "source": "Original_Database",
            "temperature_dependent": true,
            "unit": "g/cm\u00b3",
            "nist_available": true
          },
          "yield_strength": {
            "value": 345,
            "source": "Original_Database",
            "temperature_dependent": false,
            "unit": "MPa"
          },
          "ultimate_tensile_strength": {
            "value": 655,
            "source": "Original_Database",
            "temperature_dependent": false,
            "unit": "MPa"
          },
          "elongation": {
            "value": 20,
            "source": "Original_Database",
            "temperature_dependent": false,
            "unit": "%"
          },
          "youngs_modulus": {
            "value": 200,
            "source": "Original_Database",
            "temperature_dependent": false,
            "unit": "GPa"
          },
          "shear_modulus": {
            "value": 77,
            "source": "Original_Database",
            "temperature_dependent": false,
            "unit": "GPa"
          },
          "poisson_ratio": {
            "value": 0.28,
            "source": "Original_Database",
            "temperature_dependent": false,
            "unit": ""
          },
          "brinell_hardness": {
            "value": 241,
            "source": "Original_Database",
            "temperature_dependent": false,
            "unit": "HB"
          }
        },
        "thermal": {
          "melting_point": {
            "value": 1450,
            "source": "Original_Database",
            "temperature_dependent": false,
            "unit": "\u00b0C"
          },
          "thermal_conductivity": {
            "value": 24.9,
            "source": "Original_Database",
            "temperature_dependent": true,
            "unit": "W/m\u00b7K",
            "nist_available": true
          },
          "specific_heat": {
            "value": 460,
            "source": "Original_Database",
            "temperature_dependent": true,
            "unit": "J/kg\u00b7K",
            "nist_available": true
          }
        }
      },
      "applications": [
        "Surgical instruments",
        "Scissors",
        "Kitchen knives"
      ],
      "standards": [
        "ASTM A276",
        "AMS 5506"
      ],
      "source": "Original_Database"
    },
    "430": {
      "common_name": "430 Stainless Steel (Ferritic)",
      "uns": "S43000",
      "base_alloy": "430",
      "composition": {
        "Fe": "balance",
        "Cr": "16.0-18.0",
        "C": "0.12 max",
        "Mn": "1.0 max",
        "Si": "1.0 max"
      },
      "properties": {
        "mechanical": {
          "density": {
            "value": 7.75,
            "source": "Original_Database",
            "temperature_dependent": true,
            "unit": "g/cm\u00b3",
            "nist_available": true
          },
          "yield_strength": {
            "value": 275,
            "source": "Original_Database",
            "temperature_dependent": false,
            "unit": "MPa"
          },
          "ultimate_tensile_strength": {
            "value": 517,
            "source": "Original_Database",
            "temperature_dependent": false,
            "unit": "MPa"
          },
          "elongation": {
            "value": 22,
            "source": "Original_Database",
            "temperature_dependent": false,
            "unit": "%"
          },
          "youngs_modulus": {
            "value": 200,
            "source": "Original_Database",
            "temperature_dependent": false,
            "unit": "GPa"
          },
          "shear_modulus": {
            "value": 77,
            "source": "Original_Database",
            "temperature_dependent": false,
            "unit": "GPa"
          },
          "poisson_ratio": {
            "value": 0.28,
            "source": "Original_Database",
            "temperature_dependent": false,
            "unit": ""
          },
          "brinell_hardness": {
            "value": 170,
            "source": "Original_Database",
            "temperature_dependent": false,
            "unit": "HB"
          }
        },
        "thermal": {
          "melting_point": {
            "value": 1425,
            "source": "Original_Database",
            "temperature_dependent": false,
            "unit": "\u00b0C"
          },
          "thermal_conductivity": {
            "value": 26.1,
            "source": "Original_Database",
            "temperature_dependent": true,
            "unit": "W/m\u00b7K",
            "nist_available": true
          },
          "specific_heat": {
            "value": 460,
            "source": "Original_Database",
            "temperature_dependent": true,
            "unit": "J/kg\u00b7K",
            "nist_available": true
          }
        }
      },
      "applications": [
        "Automotive trim",
        "Kitchen sinks",
        "Appliance parts"
      ],
      "standards": [
        "ASTM A240",
        "AMS 5503"
      ],
      "source": "Original_Database"
    },
    "440C": {
      "common_name": "440C Stainless Steel (High Carbon)",
      "uns": "S44004",
      "base_alloy": "440C",
      "composition": {
        "Fe": "balance",
        "Cr": "16.0-18.0",
        "C": "0.95-1.20",
        "Mo": "0.75 max",
        "Mn": "1.0 max"
      },
      "properties": {
        "mechanical": {
          "density": {
            "value": 7.75,
            "source": "Original_Database",
            "temperature_dependent": true,
            "unit": "g/cm\u00b3",
            "nist_available": true
          },
          "yield_strength": {
            "value": 1896,
            "source": "Original_Database",
            "temperature_dependent": false,
            "unit": "MPa"
          },
          "ultimate_tensile_strength": {
            "value": 1965,
            "source": "Original_Database",
            "temperature_dependent": false,
            "unit": "MPa"
          },
          "elongation": {
            "value": 2,
            "source": "Original_Database",
            "temperature_dependent": false,
            "unit": "%"
          },
          "youngs_modulus": {
            "value": 200,
            "source": "Original_Database",
            "temperature_dependent": false,
            "unit": "GPa"
          },
          "shear_modulus": {
            "value": 77,
            "source": "Original_Database",
            "temperature_dependent": false,
            "unit": "GPa"
          },
          "poisson_ratio": {
            "value": 0.28,
            "source": "Original_Database",
            "temperature_dependent": false,
            "unit": ""
          },
          "brinell_hardness": {
            "value": 580,
            "source": "Original_Database",
            "temperature_dependent": false,
            "unit": "HB"
          }
        },
        "thermal": {
          "melting_point": {
            "value": 1375,
            "source": "Original_Database",
            "temperature_dependent": false,
            "unit": "\u00b0C"
          },
          "thermal_conductivity": {
            "value": 24,
            "source": "Original_Database",
            "temperature_dependent": true,
            "unit": "W/m\u00b7K",
            "nist_available": true
          },
          "specific_heat": {
            "value": 460,
            "source": "Original_Database",
            "temperature_dependent": true,
            "unit": "J/kg\u00b7K",
            "nist_available": true
          }
        }
      },
      "applications": [
        "Ball bearings",
        "Valve parts",
        "High-end knives"
      ],
      "standards": [
        "ASTM A276",
        "AMS 5630"
      ],
      "source": "Original_Database"
    },
    "17-4PH": {
      "common_name": "17-4 PH Stainless Steel",
      "uns": "S17400",
      "base_alloy": "17",
      "composition": {
        "Fe": "balance",
        "Cr": "15.0-17.5",
        "Ni": "3.0-5.0",
        "Cu": "3.0-5.0",
        "Nb": "0.15-0.45"
      },
      "properties": {
        "mechanical": {
          "density": {
            "value": 7.75,
            "source": "Original_Database",
            "temperature_dependent": true,
            "unit": "g/cm\u00b3",
            "nist_available": true
          },
          "yield_strength": {
            "value": 1170,
            "source": "Original_Database",
            "temperature_dependent": false,
            "unit": "MPa"
          },
          "ultimate_tensile_strength": {
            "value": 1310,
            "source": "Original_Database",
            "temperature_dependent": false,
            "unit": "MPa"
          },
          "elongation": {
            "value": 10,
            "source": "Original_Database",
            "temperature_dependent": false,
            "unit": "%"
          },
          "youngs_modulus": {
            "value": 196,
            "source": "Original_Database",
            "temperature_dependent": false,
            "unit": "GPa"
          },
          "shear_modulus": {
            "value": 77.4,
            "source": "Original_Database",
            "temperature_dependent": false,
            "unit": "GPa"
          },
          "poisson_ratio": {
            "value": 0.27,
            "source": "Original_Database",
            "temperature_dependent": false,
            "unit": ""
          },
          "brinell_hardness": {
            "value": 388,
            "source": "Original_Database",
            "temperature_dependent": false,
            "unit": "HB"
          }
        },
        "thermal": {
          "melting_point": {
            "value": 1400,
            "source": "Original_Database",
            "temperature_dependent": false,
            "unit": "\u00b0C"
          },
          "thermal_conductivity": {
            "value": 18.3,
            "source": "Original_Database",
            "temperature_dependent": true,
            "unit": "W/m\u00b7K",
            "nist_available": true
          },
          "specific_heat": {
            "value": 460,
            "source": "Original_Database",
            "temperature_dependent": true,
            "unit": "J/kg\u00b7K",
            "nist_available": true
          }
        }
      },
      "applications": [
        "Aerospace components",
        "Nuclear waste casks",
        "Gears",
        "Valves"
      ],
      "standards": [
        "ASTM A564",
        "AMS 5604"
      ],
      "source": "Original_Database",
      "temper": "4PH"
    },
    "15-5PH": {
      "common_name": "15-5 PH Stainless Steel",
      "uns": "S15500",
      "base_alloy": "15",
      "composition": {
        "Fe": "balance",
        "Cr": "14.0-15.5",
        "Ni": "3.5-5.5",
        "Cu": "2.5-4.5",
        "Nb": "0.15-0.45"
      },
      "properties": {
        "mechanical": {
          "density": {
            "value": 7.75,
            "source": "Original_Database",
            "temperature_dependent": true,
            "unit": "g/cm\u00b3",
            "nist_available": true
          },
          "yield_strength": {
            "value": 1275,
            "source": "Original_Database",
            "temperature_dependent": false,
            "unit": "MPa"
          },
          "ultimate_tensile_strength": {
            "value": 1380,
            "source": "Original_Database",
            "temperature_dependent": false,
            "unit": "MPa"
          },
          "elongation": {
            "value": 12,
            "source": "Original_Database",
            "temperature_dependent": false,
            "unit": "%"
          },
          "youngs_modulus": {
            "value": 196,
            "source": "Original_Database",
            "temperature_dependent": false,
            "unit": "GPa"
          },
          "shear_modulus": {
            "value": 77.4,
            "source": "Original_Database",
            "temperature_dependent": false,
            "unit": "GPa"
          },
          "poisson_ratio": {
            "value": 0.27,
            "source": "Original_Database",
            "temperature_dependent": false,
            "unit": ""
          },
          "brinell_hardness": {
            "value": 415,
            "source": "Original_Database",
            "temperature_dependent": false,
            "unit": "HB"
          }
        },
        "thermal": {
          "melting_point": {
            "value": 1400,
            "source": "Original_Database",
            "temperature_dependent": false,
            "unit": "\u00b0C"
          },
          "thermal_conductivity": {
            "value": 17.9,
            "source": "Original_Database",
            "temperature_dependent": true,
            "unit": "W/m\u00b7K",
            "nist_available": true
          },
          "specific_heat": {
            "value": 460,
            "source": "Original_Database",
            "temperature_dependent": true,
            "unit": "J/kg\u00b7K",
            "nist_available": true
          }
        }
      },
      "applications": [
        "Aerospace structures",
        "Nuclear components",
        "Chemical process equipment"
      ],
      "standards": [
        "ASTM A564",
        "AMS 5659"
      ],
      "source": "Original_Database",
      "temper": "5PH"
    },
    "2205": {
      "common_name": "2205 Duplex Stainless Steel",
      "uns": "S31803/S32205",
      "base_alloy": "2205",
      "composition": {
        "Fe": "balance",
        "Cr": "21.0-23.0",
        "Ni": "4.5-6.5",
        "Mo": "2.5-3.5",
        "N": "0.08-0.20"
      },
      "properties": {
        "mechanical": {
          "density": {
            "value": 7.85,
            "source": "Original_Database",
            "temperature_dependent": true,
            "unit": "g/cm\u00b3",
            "nist_available": true
          },
          "yield_strength": {
            "value": 450,
            "source": "Original_Database",
            "temperature_dependent": false,
            "unit": "MPa"
          },
          "ultimate_tensile_strength": {
            "value": 620,
            "source": "Original_Database",
            "temperature_dependent": false,
            "unit": "MPa"
          },
          "elongation": {
            "value": 25,
            "source": "Original_Database",
            "temperature_dependent": false,
            "unit": "%"
          },
          "youngs_modulus": {
            "value": 200,
            "source": "Original_Database",
            "temperature_dependent": false,
            "unit": "GPa"
          },
          "shear_modulus": {
            "value": 77,
            "source": "Original_Database",
            "temperature_dependent": false,
            "unit": "GPa"
          },
          "poisson_ratio": {
            "value": 0.29,
            "source": "Original_Database",
            "temperature_dependent": false,
            "unit": ""
          },
          "brinell_hardness": {
            "value": 290,
            "source": "Original_Database",
            "temperature_dependent": false,
            "unit": "HB"
          }
        },
        "thermal": {
          "melting_point": {
            "value": 1385,
            "source": "Original_Database",
            "temperature_dependent": false,
            "unit": "\u00b0C"
          },
          "thermal_conductivity": {
            "value": 19,
            "source": "Original_Database",
            "temperature_dependent": true,
            "unit": "W/m\u00b7K",
            "nist_available": true
          },
          "specific_heat": {
            "value": 470,
            "source": "Original_Database",
            "temperature_dependent": true,
            "unit": "J/kg\u00b7K",
            "nist_available": true
          }
        }
      },
      "applications": [
        "Marine applications",
        "Chemical processing",
        "Oil & gas equipment"
      ],
      "standards": [
        "ASTM A240",
        "ASTM A790"
      ],
      "source": "Original_Database"
    },
    "2507": {
      "common_name": "2507 Super Duplex Stainless Steel",
      "uns": "S32750",
      "base_alloy": "2507",
      "composition": {
        "Fe": "balance",
        "Cr": "24.0-26.0",
        "Ni": "6.0-8.0",
        "Mo": "3.0-5.0",
        "N": "0.24-0.32"
      },
      "properties": {
        "mechanical": {
          "density": {
            "value": 7.85,
            "source": "Original_Database",
            "temperature_dependent": true,
            "unit": "g/cm\u00b3",
            "nist_available": true
          },
          "yield_strength": {
            "value": 550,
            "source": "Original_Database",
            "temperature_dependent": false,
            "unit": "MPa"
          },
          "ultimate_tensile_strength": {
            "value": 800,
            "source": "Original_Database",
            "temperature_dependent": false,
            "unit": "MPa"
          },
          "elongation": {
            "value": 25,
            "source": "Original_Database",
            "temperature_dependent": false,
            "unit": "%"
          },
          "youngs_modulus": {
            "value": 200,
            "source": "Original_Database",
            "temperature_dependent": false,
            "unit": "GPa"
          },
          "shear_modulus": {
            "value": 77,
            "source": "Original_Database",
            "temperature_dependent": false,
            "unit": "GPa"
          },
          "poisson_ratio": {
            "value": 0.29,
            "source": "Original_Database",
            "temperature_dependent": false,
            "unit": ""
          },
          "brinell_hardness": {
            "value": 310,
            "source": "Original_Database",
            "temperature_dependent": false,
            "unit": "HB"
          }
        },
        "thermal": {
          "melting_point": {
            "value": 1350,
            "source": "Original_Database",
            "temperature_dependent": false,
            "unit": "\u00b0C"
          },
          "thermal_conductivity": {
            "value": 14,
            "source": "Original_Database",
            "temperature_dependent": true,
            "unit": "W/m\u00b7K",
            "nist_available": true
          },
          "specific_heat": {
            "value": 470,
            "source": "Original_Database",
            "temperature_dependent": true,
            "unit": "J/kg\u00b7K",
            "nist_available": true
          }
        }
      },
      "applications": [
        "Offshore platforms",
        "Desalination plants",
        "Chemical tankers"
      ],
      "standards": [
        "ASTM A240",
        "ASTM A790"
      ],
      "source": "Original_Database"
    },
    "904L": {
      "common_name": "904L Super Austenitic Stainless Steel",
      "uns": "N08904",
      "base_alloy": "904L",
      "composition": {
        "Fe": "balance",
        "Cr": "19.0-23.0",
        "Ni": "23.0-28.0",
        "Mo": "4.0-5.0",
        "Cu": "1.0-2.0"
      },
      "properties": {
        "mechanical": {
          "density": {
            "value": 8.0,
            "source": "Original_Database",
            "temperature_dependent": true,
            "unit": "g/cm\u00b3",
            "nist_available": true
          },
          "yield_strength": {
            "value": 220,
            "source": "Original_Database",
            "temperature_dependent": false,
            "unit": "MPa"
          },
          "ultimate_tensile_strength": {
            "value": 490,
            "source": "Original_Database",
            "temperature_dependent": false,
            "unit": "MPa"
          },
          "elongation": {
            "value": 35,
            "source": "Original_Database",
            "temperature_dependent": false,
            "unit": "%"
          },
          "youngs_modulus": {
            "value": 190,
            "source": "Original_Database",
            "temperature_dependent": false,
            "unit": "GPa"
          },
          "shear_modulus": {
            "value": 77,
            "source": "Original_Database",
            "temperature_dependent": false,
            "unit": "GPa"
          },
          "poisson_ratio": {
            "value": 0.29,
            "source": "Original_Database",
            "temperature_dependent": false,
            "unit": ""
          },
          "brinell_hardness": {
            "value": 150,
            "source": "Original_Database",
            "temperature_dependent": false,
            "unit": "HB"
          }
        },
        "thermal": {
          "melting_point": {
            "value": 1350,
            "source": "Original_Database",
            "temperature_dependent": false,
            "unit": "\u00b0C"
          },
          "thermal_conductivity": {
            "value": 15,
            "source": "Original_Database",
            "temperature_dependent": true,
            "unit": "W/m\u00b7K",
            "nist_available": true
          },
          "specific_heat": {
            "value": 500,
            "source": "Original_Database",
            "temperature_dependent": true,
            "unit": "J/kg\u00b7K",
            "nist_available": true
          }
        }
      },
      "applications": [
        "Acid tanks",
        "Seawater handling",
        "Pharmaceutical equipment"
      ],
      "standards": [
        "ASTM B625",
        "DIN 1.4539"
      ],
      "source": "Original_Database"
    }
  },
  "titanium": {
    "Ti-6Al-4V": {
      "common_name": "Ti-6Al-4V Grade 5",
      "uns": "R56400",
      "base_alloy": "Ti-6Al-4V",
      "composition": {
        "Ti": "balance",
        "Al": "5.5-6.75",
        "V": "3.5-4.5",
        "Fe": "0.40 max",
        "O": "0.20 max"
      },
      "properties": {
        "mechanical": {
          "density": {
            "value": 4.43,
            "source": "Basic_Database",
            "temperature_dependent": true,
            "unit": "g/cm\u00b3",
            "nist_available": true
          },
          "yield_strength": {
            "value": 880,
            "source": "Basic_Database",
            "temperature_dependent": false,
            "unit": "MPa"
          },
          "ultimate_tensile_strength": {
            "value": 950,
            "source": "Basic_Database",
            "temperature_dependent": false,
            "unit": "MPa"
          },
          "elongation": {
            "value": 14,
            "source": "Basic_Database",
            "temperature_dependent": false,
            "unit": "%"
          },
          "youngs_modulus": {
            "value": 113.8,
            "source": "Basic_Database",
            "temperature_dependent": false,
            "unit": "GPa"
          },
          "shear_modulus": {
            "value": 44,
            "source": "Basic_Database",
            "temperature_dependent": false,
            "unit": "GPa"
          },
          "poisson_ratio": {
            "value": 0.342,
            "source": "Basic_Database",
            "temperature_dependent": false,
            "unit": ""
          }
        },
        "thermal": {
          "melting_point": {
            "value": 1660,
            "source": "Basic_Database",
            "temperature_dependent": false,
            "unit": "\u00b0C"
          },
          "thermal_conductivity": {
            "value": 6.7,
            "source": "Basic_Database",
            "temperature_dependent": true,
            "unit": "W/m\u00b7K",
            "nist_available": true
          },
          "beta_transus": {
            "value": 995,
            "source": "Basic_Database",
            "temperature_dependent": false,
            "unit": ""
          }
        },
        "acoustic": {
          "longitudinal_velocity": {
            "value": 6100,
            "source": "Basic_Database",
            "temperature_dependent": false,
            "unit": "m/s"
          },
          "shear_velocity": {
            "value": 3150,
            "source": "Basic_Database",
            "temperature_dependent": false,
            "unit": "m/s"
          },
          "acoustic_impedance": {
            "value": 27.0,
            "source": "Basic_Database",
            "temperature_dependent": false,
            "unit": "MRayl"
          }
        }
      },
      "applications": [
        "Aerospace",
        "Medical implants",
        "High-performance automotive"
      ],
      "standards": [
        "ASTM B348",
        "ASTM F1472",
        "AMS 4911",
        "AMS 4928"
      ],
      "source": "Basic_Database"
    },
    "Ti-6Al-4V-ELI": {
      "common_name": "Ti-6Al-4V ELI Grade 23",
      "uns": "R56401",
      "base_alloy": "Ti-6Al-4V-ELI",
      "composition": {
        "Ti": "balance",
        "Al": "5.5-6.50",
        "V": "3.5-4.5",
        "Fe": "0.25 max",
        "O": "0.13 max"
      },
      "properties": {
        "mechanical": {
          "density": {
            "value": 4.43,
            "source": "Original_Database",
            "temperature_dependent": true,
            "unit": "g/cm\u00b3",
            "nist_available": true
          },
          "yield_strength": {
            "value": 760,
            "source": "Original_Database",
            "temperature_dependent": false,
            "unit": "MPa"
          },
          "ultimate_tensile_strength": {
            "value": 860,
            "source": "Original_Database",
            "temperature_dependent": false,
            "unit": "MPa"
          },
          "elongation": {
            "value": 15,
            "source": "Original_Database",
            "temperature_dependent": false,
            "unit": "%"
          },
          "youngs_modulus": {
            "value": 113.8,
            "source": "Original_Database",
            "temperature_dependent": false,
            "unit": "GPa"
          },
          "shear_modulus": {
            "value": 44,
            "source": "Original_Database",
            "temperature_dependent": false,
            "unit": "GPa"
          },
          "poisson_ratio": {
            "value": 0.342,
            "source": "Original_Database",
            "temperature_dependent": false,
            "unit": ""
          }
        },
        "thermal": {
          "melting_point": {
            "value": 1660,
            "source": "Original_Database",
            "temperature_dependent": false,
            "unit": "\u00b0C"
          },
          "thermal_conductivity": {
            "value": 6.7,
            "source": "Original_Database",
            "temperature_dependent": true,
            "unit": "W/m\u00b7K",
            "nist_available": true
          },
          "beta_transus": {
            "value": 975,
            "source": "Original_Database",
            "temperature_dependent": false,
            "unit": ""
          }
        }
      },
      "applications": [
        "Medical implants",
        "Cryogenic vessels",
        "Marine applications"
      ],
      "standards": [
        "ASTM F136",
        "ASTM B348",
        "AMS 4907"
      ],
      "source": "Original_Database"
    },
    "CP-Grade1": {
      "common_name": "Commercially Pure Titanium Grade 1",
      "uns": "R50250",
      "base_alloy": "CP",
      "composition": {
        "Ti": "balance",
        "O": "0.18 max",
        "Fe": "0.20 max",
        "C": "0.08 max",
        "N": "0.03 max"
      },
      "properties": {
        "mechanical": {
          "density": {
            "value": 4.51,
            "source": "Original_Database",
            "temperature_dependent": true,
            "unit": "g/cm\u00b3",
            "nist_available": true
          },
          "yield_strength": {
            "value": 170,
            "source": "Original_Database",
            "temperature_dependent": false,
            "unit": "MPa"
          },
          "ultimate_tensile_strength": {
            "value": 240,
            "source": "Original_Database",
            "temperature_dependent": false,
            "unit": "MPa"
          },
          "elongation": {
            "value": 24,
            "source": "Original_Database",
            "temperature_dependent": false,
            "unit": "%"
          },
          "youngs_modulus": {
            "value": 102.7,
            "source": "Original_Database",
            "temperature_dependent": false,
            "unit": "GPa"
          },
          "shear_modulus": {
            "value": 40,
            "source": "Original_Database",
            "temperature_dependent": false,
            "unit": "GPa"
          },
          "poisson_ratio": {
            "value": 0.34,
            "source": "Original_Database",
            "temperature_dependent": false,
            "unit": ""
          }
        },
        "thermal": {
          "melting_point": {
            "value": 1670,
            "source": "Original_Database",
            "temperature_dependent": false,
            "unit": "\u00b0C"
          },
          "thermal_conductivity": {
            "value": 19.2,
            "source": "Original_Database",
            "temperature_dependent": true,
            "unit": "W/m\u00b7K",
            "nist_available": true
          },
          "specific_heat": {
            "value": 520,
            "source": "Original_Database",
            "temperature_dependent": true,
            "unit": "J/kg\u00b7K",
            "nist_available": true
          }
        }
      },
      "applications": [
        "Chemical processing",
        "Desalination plants",
        "Medical"
      ],
      "standards": [
        "ASTM B265",
        "ASTM B348",
        "AMS 4902"
      ],
      "source": "Original_Database",
      "temper": "Grade1"
    },
    "CP-Grade2": {
      "common_name": "Commercially Pure Titanium Grade 2",
      "uns": "R50400",
      "base_alloy": "CP",
      "composition": {
        "Ti": "balance",
        "O": "0.25 max",
        "Fe": "0.30 max",
        "C": "0.08 max"
      },
      "properties": {
        "mechanical": {
          "density": {
            "value": 4.51,
            "source": "Basic_Database",
            "temperature_dependent": true,
            "unit": "g/cm\u00b3",
            "nist_available": true
          },
          "yield_strength": {
            "value": 275,
            "source": "Basic_Database",
            "temperature_dependent": false,
            "unit": "MPa"
          },
          "ultimate_tensile_strength": {
            "value": 345,
            "source": "Basic_Database",
            "temperature_dependent": false,
            "unit": "MPa"
          },
          "elongation": {
            "value": 20,
            "source": "Basic_Database",
            "temperature_dependent": false,
            "unit": "%"
          },
          "youngs_modulus": {
            "value": 102.7,
            "source": "Basic_Database",
            "temperature_dependent": false,
            "unit": "GPa"
          },
          "shear_modulus": {
            "value": 40,
            "source": "Basic_Database",
            "temperature_dependent": false,
            "unit": "GPa"
          },
          "poisson_ratio": {
            "value": 0.34,
            "source": "Basic_Database",
            "temperature_dependent": false,
            "unit": ""
          }
        }
      },
      "applications": [
        "Chemical processing",
        "Marine",
        "Architecture"
      ],
      "standards": [
        "ASTM B265",
        "ASTM B348"
      ],
      "source": "Basic_Database",
      "temper": "Grade2"
    },
    "CP-Grade3": {
      "common_name": "Commercially Pure Titanium Grade 3",
      "uns": "R50550",
      "base_alloy": "CP",
      "composition": {
        "Ti": "balance",
        "O": "0.35 max",
        "Fe": "0.30 max",
        "C": "0.08 max",
        "N": "0.05 max"
      },
      "properties": {
        "mechanical": {
          "density": {
            "value": 4.51,
            "source": "Original_Database",
            "temperature_dependent": true,
            "unit": "g/cm\u00b3",
            "nist_available": true
          },
          "yield_strength": {
            "value": 380,
            "source": "Original_Database",
            "temperature_dependent": false,
            "unit": "MPa"
          },
          "ultimate_tensile_strength": {
            "value": 450,
            "source": "Original_Database",
            "temperature_dependent": false,
            "unit": "MPa"
          },
          "elongation": {
            "value": 18,
            "source": "Original_Database",
            "temperature_dependent": false,
            "unit": "%"
          },
          "youngs_modulus": {
            "value": 103.4,
            "source": "Original_Database",
            "temperature_dependent": false,
            "unit": "GPa"
          },
          "shear_modulus": {
            "value": 40,
            "source": "Original_Database",
            "temperature_dependent": false,
            "unit": "GPa"
          },
          "poisson_ratio": {
            "value": 0.34,
            "source": "Original_Database",
            "temperature_dependent": false,
            "unit": ""
          }
        },
        "thermal": {
          "melting_point": {
            "value": 1660,
            "source": "Original_Database",
            "temperature_dependent": false,
            "unit": "\u00b0C"
          },
          "thermal_conductivity": {
            "value": 19.2,
            "source": "Original_Database",
            "temperature_dependent": true,
            "unit": "W/m\u00b7K",
            "nist_available": true
          },
          "specific_heat": {
            "value": 520,
            "source": "Original_Database",
            "temperature_dependent": true,
            "unit": "J/kg\u00b7K",
            "nist_available": true
          }
        }
      },
      "applications": [
        "Aerospace hydraulic tubing",
        "Medical devices",
        "Marine hardware"
      ],
      "standards": [
        "ASTM B265",
        "ASTM B348"
      ],
      "source": "Original_Database",
      "temper": "Grade3"
    },
    "CP-Grade4": {
      "common_name": "Commercially Pure Titanium Grade 4",
      "uns": "R50700",
      "base_alloy": "CP",
      "composition": {
        "Ti": "balance",
        "O": "0.40 max",
        "Fe": "0.50 max",
        "C": "0.08 max",
        "N": "0.05 max"
      },
      "properties": {
        "mechanical": {
          "density": {
            "value": 4.51,
            "source": "Original_Database",
            "temperature_dependent": true,
            "unit": "g/cm\u00b3",
            "nist_available": true
          },
          "yield_strength": {
            "value": 480,
            "source": "Original_Database",
            "temperature_dependent": false,
            "unit": "MPa"
          },
          "ultimate_tensile_strength": {
            "value": 550,
            "source": "Original_Database",
            "temperature_dependent": false,
            "unit": "MPa"
          },
          "elongation": {
            "value": 15,
            "source": "Original_Database",
            "temperature_dependent": false,
            "unit": "%"
          },
          "youngs_modulus": {
            "value": 104.1,
            "source": "Original_Database",
            "temperature_dependent": false,
            "unit": "GPa"
          },
          "shear_modulus": {
            "value": 40,
            "source": "Original_Database",
            "temperature_dependent": false,
            "unit": "GPa"
          },
          "poisson_ratio": {
            "value": 0.34,
            "source": "Original_Database",
            "temperature_dependent": false,
            "unit": ""
          }
        },
        "thermal": {
          "melting_point": {
            "value": 1660,
            "source": "Original_Database",
            "temperature_dependent": false,
            "unit": "\u00b0C"
          },
          "thermal_conductivity": {
            "value": 17.0,
            "source": "Original_Database",
            "temperature_dependent": true,
            "unit": "W/m\u00b7K",
            "nist_available": true
          },
          "specific_heat": {
            "value": 520,
            "source": "Original_Database",
            "temperature_dependent": true,
            "unit": "J/kg\u00b7K",
            "nist_available": true
          }
        }
      },
      "applications": [
        "Airframe components",
        "Cryogenic vessels",
        "Heat exchangers"
      ],
      "standards": [
        "ASTM B265",
        "ASTM B348",
        "AMS 4901"
      ],
      "source": "Original_Database",
      "temper": "Grade4"
    },
    "Ti-6242": {
      "common_name": "Ti-6Al-2Sn-4Zr-2Mo",
      "uns": "R54620",
      "base_alloy": "Ti",
      "composition": {
        "Ti": "balance",
        "Al": "5.5-6.5",
        "Sn": "1.75-2.25",
        "Zr": "3.5-4.5",
        "Mo": "1.75-2.25"
      },
      "properties": {
        "mechanical": {
          "density": {
            "value": 4.54,
            "source": "Original_Database",
            "temperature_dependent": true,
            "unit": "g/cm\u00b3",
            "nist_available": true
          },
          "yield_strength": {
            "value": 900,
            "source": "Original_Database",
            "temperature_dependent": false,
            "unit": "MPa"
          },
          "ultimate_tensile_strength": {
            "value": 1010,
            "source": "Original_Database",
            "temperature_dependent": false,
            "unit": "MPa"
          },
          "elongation": {
            "value": 10,
            "source": "Original_Database",
            "temperature_dependent": false,
            "unit": "%"
          },
          "youngs_modulus": {
            "value": 114,
            "source": "Original_Database",
            "temperature_dependent": false,
            "unit": "GPa"
          },
          "shear_modulus": {
            "value": 44,
            "source": "Original_Database",
            "temperature_dependent": false,
            "unit": "GPa"
          },
          "poisson_ratio": {
            "value": 0.31,
            "source": "Original_Database",
            "temperature_dependent": false,
            "unit": ""
          }
        },
        "thermal": {
          "melting_point": {
            "value": 1595,
            "source": "Original_Database",
            "temperature_dependent": false,
            "unit": "\u00b0C"
          },
          "thermal_conductivity": {
            "value": 7.5,
            "source": "Original_Database",
            "temperature_dependent": true,
            "unit": "W/m\u00b7K",
            "nist_available": true
          },
          "beta_transus": {
            "value": 995,
            "source": "Original_Database",
            "temperature_dependent": false,
            "unit": ""
          }
        }
      },
      "applications": [
        "Gas turbine components",
        "High temperature aerospace",
        "Racing components"
      ],
      "standards": [
        "AMS 4919",
        "AMS 4975"
      ],
