Repository: jnarwell/drip-3d.com

# Force Railway redeploy - Mon Nov 17 15:08:45 PST 2025

File: drip-team-portal/backend/app/data/alloy_standards_backup_20251114_151401.json (part 4 of 11)
{
      "source": "Original_Database",
      "temper": "6242"
    },
    "Ti-6246": {
      "common_name": "Ti-6Al-2Sn-4Zr-6Mo",
      "uns": "R56260",
      "base_alloy": "Ti",
      "composition": {
        "Ti": "balance",
        "Al": "5.5-6.5",
        "Sn": "1.75-2.25",
        "Zr": "3.5-4.5",
        "Mo": "5.5-6.5"
      },
      "properties": {
        "mechanical": {
          "density": {
            "value": 4.65,
            "source": "Original_Database",
            "temperature_dependent": true,
            "unit": "g/cm\u00b3",
            "nist_available": true
          },
          "yield_strength": {
            "value": 1100,
            "source": "Original_Database",
            "temperature_dependent": false,
            "unit": "MPa"
          },
          "ultimate_tensile_strength": {
            "value": 1170,
            "source": "Original_Database",
            "temperature_dependent": false,
            "unit": "MPa"
          },
          "elongation": {
            "value": 10,
            "source": "Original_Database",
            "temperature_dependent": false,
            "unit": "%"
          },
          "youngs_modulus": {
            "value": 114,
            "source": "Original_Database",
            "temperature_dependent": false,
            "unit": "GPa"
          },
          "shear_modulus": {
            "value": 44,
            "source": "Original_Database",
            "temperature_dependent": false,
            "unit": "GPa"
          },
          "poisson_ratio": {
            "value": 0.31,
            "source": "Original_Database",
            "temperature_dependent": false,
            "unit": ""
          }
        },
        "thermal": {
          "melting_point": {
            "value": 1560,
            "source": "Original_Database",
            "temperature_dependent": false,
            "unit": "\u00b0C"
          },
          "thermal_conductivity": {
            "value": 6.6,
            "source": "Original_Database",
            "temperature_dependent": true,
            "unit": "W/m\u00b7K",
            "nist_available": true
          },
          "beta_transus": {
            "value": 935,
            "source": "Original_Database",
            "temperature_dependent": false,
            "unit": ""
          }
        }
      },
      "applications": [
        "High strength forgings",
        "Turbine disks",
        "High temperature service"
      ],
      "standards": [
        "AMS 4981"
      ],
      "source": "Original_Database",
      "temper": "6246"
    },
    "Ti-15-3-3-3": {
      "common_name": "Ti-15V-3Cr-3Al-3Sn",
      "uns": "R58153",
      "base_alloy": "Ti-15-3-3-3",
      "composition": {
        "Ti": "balance",
        "V": "14.5-15.5",
        "Cr": "2.5-3.5",
        "Al": "2.5-3.5",
        "Sn": "2.5-3.5"
      },
      "properties": {
        "mechanical": {
          "density": {
            "value": 4.76,
            "source": "Original_Database",
            "temperature_dependent": true,
            "unit": "g/cm\u00b3",
            "nist_available": true
          },
          "yield_strength": {
            "value": 965,
            "source": "Original_Database",
            "temperature_dependent": false,
            "unit": "MPa"
          },
          "ultimate_tensile_strength": {
            "value": 1000,
            "source": "Original_Database",
            "temperature_dependent": false,
            "unit": "MPa"
          },
          "elongation": {
            "value": 10,
            "source": "Original_Database",
            "temperature_dependent": false,
            "unit": "%"
          },
          "youngs_modulus": {
            "value": 102,
            "source": "Original_Database",
            "temperature_dependent": false,
            "unit": "GPa"
          },
          "shear_modulus": {
            "value": 39,
            "source": "Original_Database",
            "temperature_dependent": false,
            "unit": "GPa"
          },
          "poisson_ratio": {
            "value": 0.31,
            "source": "Original_Database",
            "temperature_dependent": false,
            "unit": ""
          }
        },
        "thermal": {
          "melting_point": {
            "value": 1650,
            "source": "Original_Database",
            "temperature_dependent": false,
            "unit": "\u00b0C"
          },
          "thermal_conductivity": {
            "value": 7.8,
            "source": "Original_Database",
            "temperature_dependent": true,
            "unit": "W/m\u00b7K",
            "nist_available": true
          },
          "beta_transus": {
            "value": 765,
            "source": "Original_Database",
            "temperature_dependent": false,
            "unit": ""
          }
        }
      },
      "applications": [
        "Aerospace fasteners",
        "Springs",
        "Sheet metal parts"
      ],
      "standards": [
        "AMS 4914",
        "AMS 4915"
      ],
      "source": "Original_Database"
    },
    "Ti-10-2-3": {
      "common_name": "Ti-10V-2Fe-3Al",
      "uns": "R56410",
      "base_alloy": "Ti-10-2-3",
      "composition": {
        "Ti": "balance",
        "V": "9.0-11.0",
        "Fe": "1.6-2.2",
        "Al": "2.6-3.4",
        "O": "0.13 max"
      },
      "properties": {
        "mechanical": {
          "density": {
            "value": 4.65,
            "source": "Original_Database",
            "temperature_dependent": true,
            "unit": "g/cm\u00b3",
            "nist_available": true
          },
          "yield_strength": {
            "value": 1100,
            "source": "Original_Database",
            "temperature_dependent": false,
            "unit": "MPa"
          },
          "ultimate_tensile_strength": {
            "value": 1200,
            "source": "Original_Database",
            "temperature_dependent": false,
            "unit": "MPa"
          },
          "elongation": {
            "value": 8,
            "source": "Original_Database",
            "temperature_dependent": false,
            "unit": "%"
          },
          "youngs_modulus": {
            "value": 110,
            "source": "Original_Database",
            "temperature_dependent": false,
            "unit": "GPa"
          },
          "shear_modulus": {
            "value": 42,
            "source": "Original_Database",
            "temperature_dependent": false,
            "unit": "GPa"
          },
          "poisson_ratio": {
            "value": 0.31,
            "source": "Original_Database",
            "temperature_dependent": false,
            "unit": ""
          }
        },
        "thermal": {
          "melting_point": {
            "value": 1640,
            "source": "Original_Database",
            "temperature_dependent": false,
            "unit": "\u00b0C"
          },
          "thermal_conductivity": {
            "value": 7.0,
            "source": "Original_Database",
            "temperature_dependent": true,
            "unit": "W/m\u00b7K",
            "nist_available": true
          },
          "beta_transus": {
            "value": 795,
            "source": "Original_Database",
            "temperature_dependent": false,
            "unit": ""
          }
        }
      },
      "applications": [
        "Landing gear",
        "High strength forgings",
        "Aerospace structures"
      ],
      "standards": [
        "AMS 4983",
        "AMS 4984"
      ],
      "source": "Original_Database"
    },
    "Ti-5553": {
      "common_name": "Ti-5Al-5Mo-5V-3Cr",
      "uns": "R58050",
      "base_alloy": "Ti",
      "composition": {
        "Ti": "balance",
        "Al": "4.4-5.7",
        "Mo": "4.7-5.5",
        "V": "4.7-5.5",
        "Cr": "2.5-3.5"
      },
      "properties": {
        "mechanical": {
          "density": {
            "value": 4.65,
            "source": "Original_Database",
            "temperature_dependent": true,
            "unit": "g/cm\u00b3",
            "nist_available": true
          },
          "yield_strength": {
            "value": 1100,
            "source": "Original_Database",
            "temperature_dependent": false,
            "unit": "MPa"
          },
          "ultimate_tensile_strength": {
            "value": 1250,
            "source": "Original_Database",
            "temperature_dependent": false,
            "unit": "MPa"
          },
          "elongation": {
            "value": 10,
            "source": "Original_Database",
            "temperature_dependent": false,
            "unit": "%"
          },
          "youngs_modulus": {
            "value": 113,
            "source": "Original_Database",
            "temperature_dependent": false,
            "unit": "GPa"
          },
          "shear_modulus": {
            "value": 44,
            "source": "Original_Database",
            "temperature_dependent": false,
            "unit": "GPa"
          },
          "poisson_ratio": {
            "value": 0.31,
            "source": "Original_Database",
            "temperature_dependent": false,
            "unit": ""
          }
        },
        "thermal": {
          "melting_point": {
            "value": 1590,
            "source": "Original_Database",
            "temperature_dependent": false,
            "unit": "\u00b0C"
          },
          "thermal_conductivity": {
            "value": 6.5,
            "source": "Original_Database",
            "temperature_dependent": true,
            "unit": "W/m\u00b7K",
            "nist_available": true
          },
          "beta_transus": {
            "value": 860,
            "source": "Original_Database",
            "temperature_dependent": false,
            "unit": ""
          }
        }
      },
      "applications": [
        "Landing gear",
        "Aerospace structures",
        "High strength applications"
      ],
      "standards": [
        "BMS 7-348",
        "BAMS 567-006"
      ],
      "source": "Original_Database",
      "temper": "5553"
    },
    "Grade2": {
      "common_name": "Titanium Grade 2 (CP Ti)",
      "uns": "R50400",
      "base_alloy": "Grade2",
      "composition": {
        "Ti": "balance",
        "O": "0.25 max",
        "Fe": "0.30 max",
        "C": "0.08 max"
      },
      "properties": {
        "mechanical": {
          "density": {
            "value": 4.51,
            "source": "Extended_Database",
            "temperature_dependent": true,
            "unit": "g/cm\u00b3",
            "nist_available": true
          },
          "yield_strength": {
            "value": 275,
            "source": "Extended_Database",
            "temperature_dependent": false,
            "unit": "MPa"
          },
          "ultimate_tensile_strength": {
            "value": 345,
            "source": "Extended_Database",
            "temperature_dependent": false,
            "unit": "MPa"
          },
          "elongation": {
            "value": 20,
            "source": "Extended_Database",
            "temperature_dependent": false,
            "unit": "%"
          },
          "youngs_modulus": {
            "value": 102.7,
            "source": "Extended_Database",
            "temperature_dependent": false,
            "unit": "GPa"
          },
          "shear_modulus": {
            "value": 40,
            "source": "Extended_Database",
            "temperature_dependent": false,
            "unit": "GPa"
          },
          "poisson_ratio": {
            "value": 0.34,
            "source": "Extended_Database",
            "temperature_dependent": false,
            "unit": ""
          }
        },
        "thermal": {
          "melting_point": {
            "value": 1668,
            "source": "Extended_Database",
            "temperature_dependent": false,
            "unit": "\u00b0C"
          },
          "thermal_conductivity": {
            "value": 16.4,
            "source": "Extended_Database",
            "temperature_dependent": true,
            "unit": "W/m\u00b7K",
            "nist_available": true
          },
          "specific_heat": {
            "value": 522,
            "source": "Extended_Database",
            "temperature_dependent": true,
            "unit": "J/kg\u00b7K",
            "nist_available": true
          }
        }
      },
      "applications": [
        "Chemical processing",
        "Marine",
        "Architecture"
      ],
      "standards": [
        "ASTM B265",
        "ASTM B348"
      ],
      "source": "Extended_Database"
    },
    "Grade5": {
      "common_name": "Ti-6Al-4V Grade 5",
      "uns": "R56400",
      "base_alloy": "Grade5",
      "composition": {
        "Ti": "balance",
        "Al": "5.5-6.75",
        "V": "3.5-4.5",
        "Fe": "0.40 max"
      },
      "properties": {
        "mechanical": {
          "density": {
            "value": 4.43,
            "source": "Extended_Database",
            "temperature_dependent": true,
            "unit": "g/cm\u00b3",
            "nist_available": true
          },
          "yield_strength": {
            "value": 880,
            "source": "Extended_Database",
            "temperature_dependent": false,
            "unit": "MPa"
          },
          "ultimate_tensile_strength": {
            "value": 950,
            "source": "Extended_Database",
            "temperature_dependent": false,
            "unit": "MPa"
          },
          "elongation": {
            "value": 14,
            "source": "Extended_Database",
            "temperature_dependent": false,
            "unit": "%"
          },
          "youngs_modulus": {
            "value": 113.8,
            "source": "Extended_Database",
            "temperature_dependent": false,
            "unit": "GPa"
          },
          "shear_modulus": {
            "value": 44,
            "source": "Extended_Database",
            "temperature_dependent": false,
            "unit": "GPa"
          },
          "poisson_ratio": {
            "value": 0.342,
            "source": "Extended_Database",
            "temperature_dependent": false,
            "unit": ""
          }
        },
        "thermal": {
          "melting_point": {
            "value": 1660,
            "source": "Extended_Database",
            "temperature_dependent": false,
            "unit": "\u00b0C"
          },
          "thermal_conductivity": {
            "value": 6.7,
            "source": "Extended_Database",
            "temperature_dependent": true,
            "unit": "W/m\u00b7K",
            "nist_available": true
          },
          "specific_heat": {
            "value": 526,
            "source": "Extended_Database",
            "temperature_dependent": true,
            "unit": "J/kg\u00b7K",
            "nist_available": true
          }
        }
      },
      "applications": [
        "Aerospace",
        "Medical implants",
        "High performance automotive"
      ],
      "standards": [
        "ASTM B348",
        "ASTM F1472",
        "AMS 4928"
      ],
      "source": "Extended_Database"
    },
    "Grade9": {
      "common_name": "Ti-3Al-2.5V Grade 9",
      "uns": "R56320",
      "base_alloy": "Grade9",
      "composition": {
        "Ti": "balance",
        "Al": "2.5-3.5",
        "V": "2.0-3.0"
      },
      "properties": {
        "mechanical": {
          "density": {
            "value": 4.48,
            "source": "Extended_Database",
            "temperature_dependent": true,
            "unit": "g/cm\u00b3",
            "nist_available": true
          },
          "yield_strength": {
            "value": 620,
            "source": "Extended_Database",
            "temperature_dependent": false,
            "unit": "MPa"
          },
          "ultimate_tensile_strength": {
            "value": 690,
            "source": "Extended_Database",
            "temperature_dependent": false,
            "unit": "MPa"
          },
          "elongation": {
            "value": 15,
            "source": "Extended_Database",
            "temperature_dependent": false,
            "unit": "%"
          },
          "youngs_modulus": {
            "value": 107,
            "source": "Extended_Database",
            "temperature_dependent": false,
            "unit": "GPa"
          },
          "shear_modulus": {
            "value": 40,
            "source": "Extended_Database",
            "temperature_dependent": false,
            "unit": "GPa"
          },
          "poisson_ratio": {
            "value": 0.34,
            "source": "Extended_Database",
            "temperature_dependent": false,
            "unit": ""
          }
        },
        "thermal": {
          "melting_point": {
            "value": 1700,
            "source": "Extended_Database",
            "temperature_dependent": false,
            "unit": "\u00b0C"
          },
          "thermal_conductivity": {
            "value": 8.1,
            "source": "Extended_Database",
            "temperature_dependent": true,
            "unit": "W/m\u00b7K",
            "nist_available": true
          },
          "specific_heat": {
            "value": 526,
            "source": "Extended_Database",
            "temperature_dependent": true,
            "unit": "J/kg\u00b7K",
            "nist_available": true
          }
        }
      },
      "applications": [
        "Tubing",
        "Bicycle frames",
        "Golf clubs"
      ],
      "standards": [
        "ASTM B338",
        "AMS 4943"
      ],
      "source": "Extended_Database"
    },
    "Grade23": {
      "common_name": "Ti-6Al-4V ELI Grade 23",
      "uns": "R56401",
      "base_alloy": "Grade23",
      "composition": {
        "Ti": "balance",
        "Al": "5.5-6.5",
        "V": "3.5-4.5",
        "O": "0.13 max"
      },
      "properties": {
        "mechanical": {
          "density": {
            "value": 4.43,
            "source": "Extended_Database",
            "temperature_dependent": true,
            "unit": "g/cm\u00b3",
            "nist_available": true
          },
          "yield_strength": {
            "value": 759,
            "source": "Extended_Database",
            "temperature_dependent": false,
            "unit": "MPa"
          },
          "ultimate_tensile_strength": {
            "value": 828,
            "source": "Extended_Database",
            "temperature_dependent": false,
            "unit": "MPa"
          },
          "elongation": {
            "value": 10,
            "source": "Extended_Database",
            "temperature_dependent": false,
            "unit": "%"
          },
          "youngs_modulus": {
            "value": 113.8,
            "source": "Extended_Database",
            "temperature_dependent": false,
            "unit": "GPa"
          },
          "shear_modulus": {
            "value": 44,
            "source": "Extended_Database",
            "temperature_dependent": false,
            "unit": "GPa"
          },
          "poisson_ratio": {
            "value": 0.342,
            "source": "Extended_Database",
            "temperature_dependent": false,
            "unit": ""
          }
        },
        "thermal": {
          "melting_point": {
            "value": 1660,
            "source": "Extended_Database",
            "temperature_dependent": false,
            "unit": "\u00b0C"
          },
          "thermal_conductivity": {
            "value": 6.7,
            "source": "Extended_Database",
            "temperature_dependent": true,
            "unit": "W/m\u00b7K",
            "nist_available": true
          },
          "specific_heat": {
            "value": 526,
            "source": "Extended_Database",
            "temperature_dependent": true,
            "unit": "J/kg\u00b7K",
            "nist_available": true
          }
        }
      },
      "applications": [
        "Medical implants",
        "Surgical instruments",
        "Cryogenic vessels"
      ],
      "standards": [
        "ASTM F136",
        "ASTM B348"
      ],
      "source": "Extended_Database"
    }
  },
  "copper_alloys": {
    "C11000": {
      "common_name": "Electrolytic Tough Pitch (ETP) Copper",
      "uns": "C11000",
      "base_alloy": "C11000",
      "composition": {
        "Cu": "99.90 min",
        "O": "0.04"
      },
      "properties": {
        "mechanical": {
          "density": {
            "value": 8.94,
            "source": "Original_Database",
            "temperature_dependent": true,
            "unit": "g/cm\u00b3",
            "nist_available": true
          },
          "yield_strength": {
            "value": 69,
            "source": "Original_Database",
            "temperature_dependent": false,
            "unit": "MPa"
          },
          "ultimate_tensile_strength": {
            "value": 220,
            "source": "Original_Database",
            "temperature_dependent": false,
            "unit": "MPa"
          },
          "elongation": {
            "value": 45,
            "source": "Original_Database",
            "temperature_dependent": false,
            "unit": "%"
          },
          "youngs_modulus": {
            "value": 117,
            "source": "Original_Database",
            "temperature_dependent": false,
            "unit": "GPa"
          },
          "shear_modulus": {
            "value": 44,
            "source": "Original_Database",
            "temperature_dependent": false,
            "unit": "GPa"
          },
          "poisson_ratio": {
            "value": 0.33,
            "source": "Original_Database",
            "temperature_dependent": false,
            "unit": ""
          },
          "brinell_hardness": {
            "value": 35,
            "source": "Original_Database",
            "temperature_dependent": false,
            "unit": "HB"
          }
        },
        "thermal": {
          "melting_point": {
            "value": 1083,
            "source": "Original_Database",
            "temperature_dependent": false,
            "unit": "\u00b0C"
          },
          "thermal_conductivity": {
            "value": 388,
            "source": "Original_Database",
            "temperature_dependent": true,
            "unit": "W/m\u00b7K",
            "nist_available": true
          },
          "specific_heat": {
            "value": 385,
            "source": "Original_Database",
            "temperature_dependent": true,
            "unit": "J/kg\u00b7K",
            "nist_available": true
          }
        },
        "electrical": {
          "electrical_conductivity": {
            "value": 100,
            "source": "Original_Database",
            "temperature_dependent": false,
            "unit": ""
          }
        }
      },
      "applications": [
        "Electrical conductors",
        "Busbars",
        "Windings"
      ],
      "standards": [
        "ASTM B152",
        "ASTM B187"
      ],
      "source": "Original_Database"
    },
    "C10200": {
      "common_name": "Oxygen-Free (OF) Copper",
      "uns": "C10200",
      "base_alloy": "C10200",
      "composition": {
        "Cu": "99.95 min"
      },
      "properties": {
        "mechanical": {
          "density": {
            "value": 8.94,
            "source": "Original_Database",
            "temperature_dependent": true,
            "unit": "g/cm\u00b3",
            "nist_available": true
          },
          "yield_strength": {
            "value": 69,
            "source": "Original_Database",
            "temperature_dependent": false,
            "unit": "MPa"
          },
          "ultimate_tensile_strength": {
            "value": 220,
            "source": "Original_Database",
            "temperature_dependent": false,
            "unit": "MPa"
          },
          "elongation": {
            "value": 45,
            "source": "Original_Database",
            "temperature_dependent": false,
            "unit": "%"
          },
          "youngs_modulus": {
            "value": 117,
            "source": "Original_Database",
            "temperature_dependent": false,
            "unit": "GPa"
          },
          "shear_modulus": {
            "value": 44,
            "source": "Original_Database",
            "temperature_dependent": false,
            "unit": "GPa"
          },
          "poisson_ratio": {
            "value": 0.33,
            "source": "Original_Database",
            "temperature_dependent": false,
            "unit": ""
          },
          "brinell_hardness": {
            "value": 35,
            "source": "Original_Database",
            "temperature_dependent": false,
            "unit": "HB"
          }
        },
        "thermal": {
          "melting_point": {
            "value": 1083,
            "source": "Original_Database",
            "temperature_dependent": false,
            "unit": "\u00b0C"
          },
          "thermal_conductivity": {
            "value": 391,
            "source": "Original_Database",
            "temperature_dependent": true,
            "unit": "W/m\u00b7K",
            "nist_available": true
          },
          "specific_heat": {
            "value": 385,
            "source": "Original_Database",
            "temperature_dependent": true,
            "unit": "J/kg\u00b7K",
            "nist_available": true
          }
        },
        "electrical": {
          "electrical_conductivity": {
            "value": 101,
            "source": "Original_Database",
            "temperature_dependent": false,
            "unit": ""
          }
        }
      },
      "applications": [
        "Electronic components",
        "Vacuum applications",
        "Superconductors"
      ],
      "standards": [
        "ASTM B152",
        "ASTM B170"
      ],
      "source": "Original_Database"
    },
    "C26000": {
      "common_name": "Cartridge Brass (70/30)",
      "uns": "C26000",
      "base_alloy": "C26000",
      "composition": {
        "Cu": "68.5-71.5",
        "Zn": "balance",
        "Pb": "0.07 max",
        "Fe": "0.05 max"
      },
      "properties": {
        "mechanical": {
          "density": {
            "value": 8.53,
            "source": "Original_Database",
            "temperature_dependent": true,
            "unit": "g/cm\u00b3",
            "nist_available": true
          },
          "yield_strength": {
            "value": 145,
            "source": "Original_Database",
            "temperature_dependent": false,
            "unit": "MPa"
          },
          "ultimate_tensile_strength": {
            "value": 300,
            "source": "Original_Database",
            "temperature_dependent": false,
            "unit": "MPa"
          },
          "elongation": {
            "value": 66,
            "source": "Original_Database",
            "temperature_dependent": false,
            "unit": "%"
          },
          "youngs_modulus": {
            "value": 110,
            "source": "Original_Database",
            "temperature_dependent": false,
            "unit": "GPa"
          },
          "shear_modulus": {
            "value": 41,
            "source": "Original_Database",
            "temperature_dependent": false,
            "unit": "GPa"
          },
          "poisson_ratio": {
            "value": 0.34,
            "source": "Original_Database",
            "temperature_dependent": false,
            "unit": ""
          },
          "brinell_hardness": {
            "value": 55,
            "source": "Original_Database",
            "temperature_dependent": false,
            "unit": "HB"
          }
        },
        "thermal": {
          "melting_point": {
            "value": 954,
            "source": "Original_Database",
            "temperature_dependent": false,
            "unit": "\u00b0C"
          },
          "thermal_conductivity": {
            "value": 120,
            "source": "Original_Database",
            "temperature_dependent": true,
            "unit": "W/m\u00b7K",
            "nist_available": true
          },
          "specific_heat": {
            "value": 375,
            "source": "Original_Database",
            "temperature_dependent": true,
            "unit": "J/kg\u00b7K",
            "nist_available": true
          }
        }
      },
      "applications": [
        "Radiator cores",
        "Ammunition casings",
        "Lamp fixtures",
        "Locks"
      ],
      "standards": [
        "ASTM B36",
        "ASTM B135"
      ],
      "source": "Original_Database"
    },
    "C27000": {
      "common_name": "Yellow Brass (65/35)",
      "uns": "C27000",
      "base_alloy": "C27000",
      "composition": {
        "Cu": "63.0-68.5",
        "Zn": "balance",
        "Pb": "0.07 max",
        "Fe": "0.07 max"
      },
      "properties": {
        "mechanical": {
          "density": {
            "value": 8.47,
            "source": "Original_Database",
            "temperature_dependent": true,
            "unit": "g/cm\u00b3",
            "nist_available": true
          },
          "yield_strength": {
            "value": 135,
            "source": "Original_Database",
            "temperature_dependent": false,
            "unit": "MPa"
          },
          "ultimate_tensile_strength": {
            "value": 338,
            "source": "Original_Database",
            "temperature_dependent": false,
            "unit": "MPa"
          },
          "elongation": {
            "value": 62,
            "source": "Original_Database",
            "temperature_dependent": false,
            "unit": "%"
          },
          "youngs_modulus": {
            "value": 106,
            "source": "Original_Database",
            "temperature_dependent": false,
            "unit": "GPa"
          },
          "shear_modulus": {
            "value": 40,
            "source": "Original_Database",
            "temperature_dependent": false,
            "unit": "GPa"
          },
          "poisson_ratio": {
            "value": 0.34,
            "source": "Original_Database",
            "temperature_dependent": false,
            "unit": ""
          },
          "brinell_hardness": {
            "value": 56,
            "source": "Original_Database",
            "temperature_dependent": false,
            "unit": "HB"
          }
        },
        "thermal": {
          "melting_point": {
            "value": 930,
            "source": "Original_Database",
            "temperature_dependent": false,
            "unit": "\u00b0C"
          },
          "thermal_conductivity": {
            "value": 116,
            "source": "Original_Database",
            "temperature_dependent": true,
            "unit": "W/m\u00b7K",
            "nist_available": true
          },
          "specific_heat": {
            "value": 375,
            "source": "Original_Database",
            "temperature_dependent": true,
            "unit": "J/kg\u00b7K",
            "nist_available": true
          }
        }
      },
      "applications": [
        "Architectural trim",
        "Grilles",
        "Hardware",
        "Fasteners"
      ],
      "standards": [
        "ASTM B36",
        "ASTM B135"
      ],
      "source": "Original_Database"
    },
    "C36000": {
      "common_name": "360 Brass (Free Machining)",
      "uns": "C36000",
      "base_alloy": "C36000",
      "composition": {
        "Cu": "60.0-63.0",
        "Zn": "35.5",
        "Pb": "2.5-3.0",
        "Fe": "0.35 max"
      },
      "properties": {
        "mechanical": {
          "density": {
            "value": 8.49,
            "source": "Basic_Database",
            "temperature_dependent": true,
            "unit": "g/cm\u00b3",
            "nist_available": true
          },
          "yield_strength": {
            "value": 160,
            "source": "Basic_Database",
            "temperature_dependent": false,
            "unit": "MPa"
          },
          "ultimate_tensile_strength": {
            "value": 340,
            "source": "Basic_Database",
            "temperature_dependent": false,
            "unit": "MPa"
          },
          "elongation": {
            "value": 53,
            "source": "Basic_Database",
            "temperature_dependent": false,
            "unit": "%"
          },
          "youngs_modulus": {
            "value": 97,
            "source": "Basic_Database",
            "temperature_dependent": false,
            "unit": "GPa"
          },
          "shear_modulus": {
            "value": 37,
            "source": "Basic_Database",
            "temperature_dependent": false,
            "unit": "GPa"
          },
          "poisson_ratio": {
            "value": 0.31,
            "source": "Basic_Database",
            "temperature_dependent": false,
            "unit": ""
          }
        }
      },
      "applications": [
        "Screw machine parts",
        "Gears",
        "Fittings"
      ],
      "standards": [
        "ASTM B16"
      ],
      "source": "Basic_Database"
    },
    "C46400": {
      "common_name": "Naval Brass",
      "uns": "C46400",
      "base_alloy": "C46400",
      "composition": {
        "Cu": "59.0-62.0",
        "Zn": "balance",
        "Sn": "0.5-1.0",
        "Pb": "0.20 max"
      },
      "properties": {
        "mechanical": {
          "density": {
            "value": 8.41,
            "source": "Original_Database",
            "temperature_dependent": true,
            "unit": "g/cm\u00b3",
            "nist_available": true
          },
          "yield_strength": {
            "value": 170,
            "source": "Original_Database",
            "temperature_dependent": false,
            "unit": "MPa"
          },
          "ultimate_tensile_strength": {
            "value": 379,
            "source": "Original_Database",
            "temperature_dependent": false,
            "unit": "MPa"
          },
          "elongation": {
            "value": 50,
            "source": "Original_Database",
            "temperature_dependent": false,
            "unit": "%"
          },
          "youngs_modulus": {
            "value": 110,
            "source": "Original_Database",
            "temperature_dependent": false,
            "unit": "GPa"
          },
          "shear_modulus": {
            "value": 41,
            "source": "Original_Database",
            "temperature_dependent": false,
            "unit": "GPa"
          },
          "poisson_ratio": {
            "value": 0.34,
            "source": "Original_Database",
            "temperature_dependent": false,
            "unit": ""
          },
          "brinell_hardness": {
            "value": 70,
            "source": "Original_Database",
            "temperature_dependent": false,
            "unit": "HB"
          }
        },
        "thermal": {
          "melting_point": {
            "value": 900,
            "source": "Original_Database",
            "temperature_dependent": false,
            "unit": "\u00b0C"
          },
          "thermal_conductivity": {
            "value": 116,
            "source": "Original_Database",
            "temperature_dependent": true,
            "unit": "W/m\u00b7K",
            "nist_available": true
          },
          "specific_heat": {
            "value": 375,
            "source": "Original_Database",
            "temperature_dependent": true,
            "unit": "J/kg\u00b7K",
            "nist_available": true
          }
        }
      },
      "applications": [
        "Marine hardware",
        "Valve stems",
        "Propeller shafts"
      ],
      "standards": [
        "ASTM B21",
        "ASTM B124"
      ],
      "source": "Original_Database"
    },
    "C51000": {
      "common_name": "Phosphor Bronze 5% (Spring Bronze)",
      "uns": "C51000",
      "base_alloy": "C51000",
      "composition": {
        "Cu": "balance",
        "Sn": "4.2-5.8",
        "P": "0.03-0.35",
        "Pb": "0.05 max"
      },
      "properties": {
        "mechanical": {
          "density": {
            "value": 8.86,
            "source": "Original_Database",
            "temperature_dependent": true,
            "unit": "g/cm\u00b3",
            "nist_available": true
          },
          "yield_strength": {
            "value": 380,
            "source": "Original_Database",
            "temperature_dependent": false,
            "unit": "MPa"
          },
          "ultimate_tensile_strength": {
            "value": 520,
            "source": "Original_Database",
            "temperature_dependent": false,
            "unit": "MPa"
          },
          "elongation": {
            "value": 64,
            "source": "Original_Database",
            "temperature_dependent": false,
            "unit": "%"
          },
          "youngs_modulus": {
            "value": 110,
            "source": "Original_Database",
            "temperature_dependent": false,
            "unit": "GPa"
          },
          "shear_modulus": {
            "value": 41,
            "source": "Original_Database",
            "temperature_dependent": false,
            "unit": "GPa"
          },
          "poisson_ratio": {
            "value": 0.34,
            "source": "Original_Database",
            "temperature_dependent": false,
            "unit": ""
          },
          "brinell_hardness": {
            "value": 78,
            "source": "Original_Database",
            "temperature_dependent": false,
            "unit": "HB"
          }
        },
        "thermal": {
          "melting_point": {
            "value": 1000,
            "source": "Original_Database",
            "temperature_dependent": false,
            "unit": "\u00b0C"
          },
          "thermal_conductivity": {
            "value": 75,
            "source": "Original_Database",
            "temperature_dependent": true,
            "unit": "W/m\u00b7K",
            "nist_available": true
          },
          "specific_heat": {
            "value": 360,
            "source": "Original_Database",
            "temperature_dependent": true,
            "unit": "J/kg\u00b7K",
            "nist_available": true
          }
        }
      },
      "applications": [
        "Springs",
        "Electrical contacts",
        "Bearings",
        "Diaphragms"
      ],
      "standards": [
        "ASTM B139",
        "ASTM B103"
      ],
      "source": "Original_Database"
    },
    "C52100": {
      "common_name": "Phosphor Bronze 8%",
      "uns": "C52100",
      "base_alloy": "C52100",
      "composition": {
        "Cu": "balance",
        "Sn": "7.5-9.0",
        "P": "0.02-0.40",
        "Pb": "0.05 max"
      },
      "properties": {
        "mechanical": {
          "density": {
            "value": 8.8,
            "source": "Original_Database",
            "temperature_dependent": true,
            "unit": "g/cm\u00b3",
            "nist_available": true
          },
          "yield_strength": {
            "value": 455,
            "source": "Original_Database",
            "temperature_dependent": false,
            "unit": "MPa"
          },
          "ultimate_tensile_strength": {
            "value": 586,
            "source": "Original_Database",
            "temperature_dependent": false,
            "unit": "MPa"
          },
          "elongation": {
            "value": 64,
            "source": "Original_Database",
            "temperature_dependent": false,
            "unit": "%"
          },
          "youngs_modulus": {
            "value": 110,
            "source": "Original_Database",
            "temperature_dependent": false,
            "unit": "GPa"
          },
          "shear_modulus": {
            "value": 41,
            "source": "Original_Database",
            "temperature_dependent": false,
            "unit": "GPa"
          },
