Repository: jnarwell/drip-3d.com

# Force Railway redeploy - Mon Nov 17 15:08:45 PST 2025

File: drip-team-portal/backend/app/data/alloy_standards_backup_20251114_151401.json (part 5 of 11)
{
          "poisson_ratio": {
            "value": 0.34,
            "source": "Original_Database",
            "temperature_dependent": false,
            "unit": ""
          },
          "brinell_hardness": {
            "value": 103,
            "source": "Original_Database",
            "temperature_dependent": false,
            "unit": "HB"
          }
        },
        "thermal": {
          "melting_point": {
            "value": 999,
            "source": "Original_Database",
            "temperature_dependent": false,
            "unit": "\u00b0C"
          },
          "thermal_conductivity": {
            "value": 62,
            "source": "Original_Database",
            "temperature_dependent": true,
            "unit": "W/m\u00b7K",
            "nist_available": true
          },
          "specific_heat": {
            "value": 360,
            "source": "Original_Database",
            "temperature_dependent": true,
            "unit": "J/kg\u00b7K",
            "nist_available": true
          }
        }
      },
      "applications": [
        "Heavy duty bearings",
        "Bridge plates",
        "Electrical contacts"
      ],
      "standards": [
        "ASTM B139",
        "ASTM B103"
      ],
      "source": "Original_Database"
    },
    "C61400": {
      "common_name": "Aluminum Bronze",
      "uns": "C61400",
      "base_alloy": "C61400",
      "composition": {
        "Cu": "88.0-92.5",
        "Al": "6.0-8.0",
        "Fe": "1.5-3.5",
        "Ni": "1.0 max"
      },
      "properties": {
        "mechanical": {
          "density": {
            "value": 7.78,
            "source": "Original_Database",
            "temperature_dependent": true,
            "unit": "g/cm\u00b3",
            "nist_available": true
          },
          "yield_strength": {
            "value": 260,
            "source": "Original_Database",
            "temperature_dependent": false,
            "unit": "MPa"
          },
          "ultimate_tensile_strength": {
            "value": 607,
            "source": "Original_Database",
            "temperature_dependent": false,
            "unit": "MPa"
          },
          "elongation": {
            "value": 30,
            "source": "Original_Database",
            "temperature_dependent": false,
            "unit": "%"
          },
          "youngs_modulus": {
            "value": 110,
            "source": "Original_Database",
            "temperature_dependent": false,
            "unit": "GPa"
          },
          "shear_modulus": {
            "value": 41,
            "source": "Original_Database",
            "temperature_dependent": false,
            "unit": "GPa"
          },
          "poisson_ratio": {
            "value": 0.34,
            "source": "Original_Database",
            "temperature_dependent": false,
            "unit": ""
          },
          "brinell_hardness": {
            "value": 125,
            "source": "Original_Database",
            "temperature_dependent": false,
            "unit": "HB"
          }
        },
        "thermal": {
          "melting_point": {
            "value": 1045,
            "source": "Original_Database",
            "temperature_dependent": false,
            "unit": "\u00b0C"
          },
          "thermal_conductivity": {
            "value": 44,
            "source": "Original_Database",
            "temperature_dependent": true,
            "unit": "W/m\u00b7K",
            "nist_available": true
          },
          "specific_heat": {
            "value": 420,
            "source": "Original_Database",
            "temperature_dependent": true,
            "unit": "J/kg\u00b7K",
            "nist_available": true
          }
        }
      },
      "applications": [
        "Marine hardware",
        "Pump parts",
        "Valve guides"
      ],
      "standards": [
        "ASTM B150",
        "ASTM B124"
      ],
      "source": "Original_Database"
    },
    "C63000": {
      "common_name": "Nickel Aluminum Bronze",
      "uns": "C63000",
      "base_alloy": "C63000",
      "composition": {
        "Cu": "78.0 min",
        "Al": "9.0-11.0",
        "Fe": "3.0-5.0",
        "Ni": "4.0-5.5"
      },
      "properties": {
        "mechanical": {
          "density": {
            "value": 7.58,
            "source": "Original_Database",
            "temperature_dependent": true,
            "unit": "g/cm\u00b3",
            "nist_available": true
          },
          "yield_strength": {
            "value": 380,
            "source": "Original_Database",
            "temperature_dependent": false,
            "unit": "MPa"
          },
          "ultimate_tensile_strength": {
            "value": 689,
            "source": "Original_Database",
            "temperature_dependent": false,
            "unit": "MPa"
          },
          "elongation": {
            "value": 12,
            "source": "Original_Database",
            "temperature_dependent": false,
            "unit": "%"
          },
          "youngs_modulus": {
            "value": 110,
            "source": "Original_Database",
            "temperature_dependent": false,
            "unit": "GPa"
          },
          "shear_modulus": {
            "value": 41,
            "source": "Original_Database",
            "temperature_dependent": false,
            "unit": "GPa"
          },
          "poisson_ratio": {
            "value": 0.34,
            "source": "Original_Database",
            "temperature_dependent": false,
            "unit": ""
          },
          "brinell_hardness": {
            "value": 174,
            "source": "Original_Database",
            "temperature_dependent": false,
            "unit": "HB"
          }
        },
        "thermal": {
          "melting_point": {
            "value": 1040,
            "source": "Original_Database",
            "temperature_dependent": false,
            "unit": "\u00b0C"
          },
          "thermal_conductivity": {
            "value": 37,
            "source": "Original_Database",
            "temperature_dependent": true,
            "unit": "W/m\u00b7K",
            "nist_available": true
          },
          "specific_heat": {
            "value": 420,
            "source": "Original_Database",
            "temperature_dependent": true,
            "unit": "J/kg\u00b7K",
            "nist_available": true
          }
        }
      },
      "applications": [
        "Valve seats",
        "Marine propellers",
        "Pump impellers"
      ],
      "standards": [
        "ASTM B150",
        "AMS 4640"
      ],
      "source": "Original_Database"
    },
    "C17200": {
      "common_name": "Beryllium Copper",
      "uns": "C17200",
      "base_alloy": "C17200",
      "composition": {
        "Cu": "balance",
        "Be": "1.8-2.0",
        "Co": "0.20 min"
      },
      "properties": {
        "mechanical": {
          "density": {
            "value": 8.25,
            "source": "Basic_Database",
            "temperature_dependent": true,
            "unit": "g/cm\u00b3",
            "nist_available": true
          },
          "yield_strength": {
            "value": 1140,
            "source": "Basic_Database",
            "temperature_dependent": false,
            "unit": "MPa"
          },
          "ultimate_tensile_strength": {
            "value": 1310,
            "source": "Basic_Database",
            "temperature_dependent": false,
            "unit": "MPa"
          },
          "elongation": {
            "value": 3,
            "source": "Basic_Database",
            "temperature_dependent": false,
            "unit": "%"
          },
          "youngs_modulus": {
            "value": 128,
            "source": "Basic_Database",
            "temperature_dependent": false,
            "unit": "GPa"
          },
          "shear_modulus": {
            "value": 50,
            "source": "Basic_Database",
            "temperature_dependent": false,
            "unit": "GPa"
          },
          "poisson_ratio": {
            "value": 0.28,
            "source": "Basic_Database",
            "temperature_dependent": false,
            "unit": ""
          }
        },
        "thermal": {
          "thermal_conductivity": {
            "value": 105,
            "source": "Basic_Database",
            "temperature_dependent": true,
            "unit": "W/m\u00b7K",
            "nist_available": true
          },
          "melting_point": {
            "value": 865,
            "source": "Basic_Database",
            "temperature_dependent": false,
            "unit": "\u00b0C"
          }
        }
      },
      "applications": [
        "Springs",
        "Electronic connectors",
        "Non-sparking tools"
      ],
      "standards": [
        "ASTM B194",
        "AMS 4533"
      ],
      "source": "Basic_Database"
    },
    "C17500": {
      "common_name": "Beryllium Copper (Low Be)",
      "uns": "C17500",
      "base_alloy": "C17500",
      "composition": {
        "Cu": "balance",
        "Be": "0.4-0.7",
        "Co": "2.4-2.7"
      },
      "properties": {
        "mechanical": {
          "density": {
            "value": 8.75,
            "source": "Original_Database",
            "temperature_dependent": true,
            "unit": "g/cm\u00b3",
            "nist_available": true
          },
          "yield_strength": {
            "value": 690,
            "source": "Original_Database",
            "temperature_dependent": false,
            "unit": "MPa"
          },
          "ultimate_tensile_strength": {
            "value": 760,
            "source": "Original_Database",
            "temperature_dependent": false,
            "unit": "MPa"
          },
          "elongation": {
            "value": 7,
            "source": "Original_Database",
            "temperature_dependent": false,
            "unit": "%"
          },
          "youngs_modulus": {
            "value": 131,
            "source": "Original_Database",
            "temperature_dependent": false,
            "unit": "GPa"
          },
          "shear_modulus": {
            "value": 50,
            "source": "Original_Database",
            "temperature_dependent": false,
            "unit": "GPa"
          },
          "poisson_ratio": {
            "value": 0.28,
            "source": "Original_Database",
            "temperature_dependent": false,
            "unit": ""
          },
          "brinell_hardness": {
            "value": 235,
            "source": "Original_Database",
            "temperature_dependent": false,
            "unit": "HB"
          }
        },
        "thermal": {
          "thermal_conductivity": {
            "value": 210,
            "source": "Original_Database",
            "temperature_dependent": true,
            "unit": "W/m\u00b7K",
            "nist_available": true
          },
          "melting_point": {
            "value": 1025,
            "source": "Original_Database",
            "temperature_dependent": false,
            "unit": "\u00b0C"
          }
        }
      },
      "applications": [
        "Resistance welding electrodes",
        "Plastic mold components"
      ],
      "standards": [
        "ASTM B441",
        "RWMA Class 3"
      ],
      "source": "Original_Database"
    },
    "C70600": {
      "common_name": "90/10 Copper-Nickel",
      "uns": "C70600",
      "base_alloy": "C70600",
      "composition": {
        "Cu": "balance",
        "Ni": "9.0-11.0",
        "Fe": "1.0-1.8",
        "Mn": "1.0 max"
      },
      "properties": {
        "mechanical": {
          "density": {
            "value": 8.9,
            "source": "Original_Database",
            "temperature_dependent": true,
            "unit": "g/cm\u00b3",
            "nist_available": true
          },
          "yield_strength": {
            "value": 140,
            "source": "Original_Database",
            "temperature_dependent": false,
            "unit": "MPa"
          },
          "ultimate_tensile_strength": {
            "value": 310,
            "source": "Original_Database",
            "temperature_dependent": false,
            "unit": "MPa"
          },
          "elongation": {
            "value": 30,
            "source": "Original_Database",
            "temperature_dependent": false,
            "unit": "%"
          },
          "youngs_modulus": {
            "value": 135,
            "source": "Original_Database",
            "temperature_dependent": false,
            "unit": "GPa"
          },
          "shear_modulus": {
            "value": 50,
            "source": "Original_Database",
            "temperature_dependent": false,
            "unit": "GPa"
          },
          "poisson_ratio": {
            "value": 0.34,
            "source": "Original_Database",
            "temperature_dependent": false,
            "unit": ""
          },
          "brinell_hardness": {
            "value": 75,
            "source": "Original_Database",
            "temperature_dependent": false,
            "unit": "HB"
          }
        },
        "thermal": {
          "melting_point": {
            "value": 1150,
            "source": "Original_Database",
            "temperature_dependent": false,
            "unit": "\u00b0C"
          },
          "thermal_conductivity": {
            "value": 40,
            "source": "Original_Database",
            "temperature_dependent": true,
            "unit": "W/m\u00b7K",
            "nist_available": true
          },
          "specific_heat": {
            "value": 377,
            "source": "Original_Database",
            "temperature_dependent": true,
            "unit": "J/kg\u00b7K",
            "nist_available": true
          }
        }
      },
      "applications": [
        "Marine piping",
        "Heat exchangers",
        "Desalination plants"
      ],
      "standards": [
        "ASTM B111",
        "ASTM B466"
      ],
      "source": "Original_Database"
    },
    "C71500": {
      "common_name": "70/30 Copper-Nickel",
      "uns": "C71500",
      "base_alloy": "C71500",
      "composition": {
        "Cu": "balance",
        "Ni": "29.0-33.0",
        "Fe": "0.4-1.0",
        "Mn": "1.0 max"
      },
      "properties": {
        "mechanical": {
          "density": {
            "value": 8.94,
            "source": "Original_Database",
            "temperature_dependent": true,
            "unit": "g/cm\u00b3",
            "nist_available": true
          },
          "yield_strength": {
            "value": 170,
            "source": "Original_Database",
            "temperature_dependent": false,
            "unit": "MPa"
          },
          "ultimate_tensile_strength": {
            "value": 380,
            "source": "Original_Database",
            "temperature_dependent": false,
            "unit": "MPa"
          },
          "elongation": {
            "value": 35,
            "source": "Original_Database",
            "temperature_dependent": false,
            "unit": "%"
          },
          "youngs_modulus": {
            "value": 150,
            "source": "Original_Database",
            "temperature_dependent": false,
            "unit": "GPa"
          },
          "shear_modulus": {
            "value": 56,
            "source": "Original_Database",
            "temperature_dependent": false,
            "unit": "GPa"
          },
          "poisson_ratio": {
            "value": 0.34,
            "source": "Original_Database",
            "temperature_dependent": false,
            "unit": ""
          },
          "brinell_hardness": {
            "value": 90,
            "source": "Original_Database",
            "temperature_dependent": false,
            "unit": "HB"
          }
        },
        "thermal": {
          "melting_point": {
            "value": 1240,
            "source": "Original_Database",
            "temperature_dependent": false,
            "unit": "\u00b0C"
          },
          "thermal_conductivity": {
            "value": 29,
            "source": "Original_Database",
            "temperature_dependent": true,
            "unit": "W/m\u00b7K",
            "nist_available": true
          },
          "specific_heat": {
            "value": 377,
            "source": "Original_Database",
            "temperature_dependent": true,
            "unit": "J/kg\u00b7K",
            "nist_available": true
          }
        }
      },
      "applications": [
        "Marine condensers",
        "Seawater piping",
        "Heat exchanger tubes"
      ],
      "standards": [
        "ASTM B111",
        "ASTM B466"
      ],
      "source": "Original_Database"
    },
    "C93200": {
      "common_name": "SAE 660 Bearing Bronze",
      "uns": "C93200",
      "base_alloy": "C93200",
      "composition": {
        "Cu": "81.0-85.0",
        "Sn": "6.3-7.5",
        "Pb": "6.0-8.0",
        "Zn": "2.0-4.0"
      },
      "properties": {
        "mechanical": {
          "density": {
            "value": 8.93,
            "source": "Original_Database",
            "temperature_dependent": true,
            "unit": "g/cm\u00b3",
            "nist_available": true
          },
          "yield_strength": {
            "value": 125,
            "source": "Original_Database",
            "temperature_dependent": false,
            "unit": "MPa"
          },
          "ultimate_tensile_strength": {
            "value": 241,
            "source": "Original_Database",
            "temperature_dependent": false,
            "unit": "MPa"
          },
          "elongation": {
            "value": 20,
            "source": "Original_Database",
            "temperature_dependent": false,
            "unit": "%"
          },
          "youngs_modulus": {
            "value": 103,
            "source": "Original_Database",
            "temperature_dependent": false,
            "unit": "GPa"
          },
          "shear_modulus": {
            "value": 39,
            "source": "Original_Database",
            "temperature_dependent": false,
            "unit": "GPa"
          },
          "poisson_ratio": {
            "value": 0.34,
            "source": "Original_Database",
            "temperature_dependent": false,
            "unit": ""
          },
          "brinell_hardness": {
            "value": 65,
            "source": "Original_Database",
            "temperature_dependent": false,
            "unit": "HB"
          }
        },
        "thermal": {
          "melting_point": {
            "value": 1000,
            "source": "Original_Database",
            "temperature_dependent": false,
            "unit": "\u00b0C"
          },
          "thermal_conductivity": {
            "value": 71,
            "source": "Original_Database",
            "temperature_dependent": true,
            "unit": "W/m\u00b7K",
            "nist_available": true
          },
          "specific_heat": {
            "value": 360,
            "source": "Original_Database",
            "temperature_dependent": true,
            "unit": "J/kg\u00b7K",
            "nist_available": true
          }
        }
      },
      "applications": [
        "Bearings",
        "Bushings",
        "Thrust washers"
      ],
      "standards": [
        "ASTM B505",
        "SAE J461"
      ],
      "source": "Original_Database"
    },
    "C95400": {
      "common_name": "Aluminum Bronze 9C",
      "uns": "C95400",
      "base_alloy": "C95400",
      "composition": {
        "Cu": "82.2 min",
        "Al": "10.0-11.5",
        "Fe": "3.0-5.0",
        "Mn": "0.5 max"
      },
      "properties": {
        "mechanical": {
          "density": {
            "value": 7.45,
            "source": "Original_Database",
            "temperature_dependent": true,
            "unit": "g/cm\u00b3",
            "nist_available": true
          },
          "yield_strength": {
            "value": 241,
            "source": "Original_Database",
            "temperature_dependent": false,
            "unit": "MPa"
          },
          "ultimate_tensile_strength": {
            "value": 586,
            "source": "Original_Database",
            "temperature_dependent": false,
            "unit": "MPa"
          },
          "elongation": {
            "value": 18,
            "source": "Original_Database",
            "temperature_dependent": false,
            "unit": "%"
          },
          "youngs_modulus": {
            "value": 110,
            "source": "Original_Database",
            "temperature_dependent": false,
            "unit": "GPa"
          },
          "shear_modulus": {
            "value": 41,
            "source": "Original_Database",
            "temperature_dependent": false,
            "unit": "GPa"
          },
          "poisson_ratio": {
            "value": 0.34,
            "source": "Original_Database",
            "temperature_dependent": false,
            "unit": ""
          },
          "brinell_hardness": {
            "value": 170,
            "source": "Original_Database",
            "temperature_dependent": false,
            "unit": "HB"
          }
        },
        "thermal": {
          "melting_point": {
            "value": 1045,
            "source": "Original_Database",
            "temperature_dependent": false,
            "unit": "\u00b0C"
          },
          "thermal_conductivity": {
            "value": 59,
            "source": "Original_Database",
            "temperature_dependent": true,
            "unit": "W/m\u00b7K",
            "nist_available": true
          },
          "specific_heat": {
            "value": 420,
            "source": "Original_Database",
            "temperature_dependent": true,
            "unit": "J/kg\u00b7K",
            "nist_available": true
          }
        }
      },
      "applications": [
        "Gears",
        "Valve bodies",
        "Pump casings"
      ],
      "standards": [
        "ASTM B148",
        "ASTM B763"
      ],
      "source": "Original_Database"
    }
  },
  "nickel_alloys": {
    "Inconel-600": {
      "common_name": "Inconel 600",
      "uns": "N06600",
      "base_alloy": "Inconel",
      "composition": {
        "Ni": "72.0 min",
        "Cr": "14.0-17.0",
        "Fe": "6.0-10.0",
        "C": "0.15 max"
      },
      "properties": {
        "mechanical": {
          "density": {
            "value": 8.47,
            "source": "Original_Database",
            "temperature_dependent": true,
            "unit": "g/cm\u00b3",
            "nist_available": true
          },
          "yield_strength": {
            "value": 241,
            "source": "Original_Database",
            "temperature_dependent": false,
            "unit": "MPa"
          },
          "ultimate_tensile_strength": {
            "value": 586,
            "source": "Original_Database",
            "temperature_dependent": false,
            "unit": "MPa"
          },
          "elongation": {
            "value": 40,
            "source": "Original_Database",
            "temperature_dependent": false,
            "unit": "%"
          },
          "youngs_modulus": {
            "value": 214,
            "source": "Original_Database",
            "temperature_dependent": false,
            "unit": "GPa"
          },
          "shear_modulus": {
            "value": 83,
            "source": "Original_Database",
            "temperature_dependent": false,
            "unit": "GPa"
          },
          "poisson_ratio": {
            "value": 0.29,
            "source": "Original_Database",
            "temperature_dependent": false,
            "unit": ""
          },
          "brinell_hardness": {
            "value": 150,
            "source": "Original_Database",
            "temperature_dependent": false,
            "unit": "HB"
          }
        },
        "thermal": {
          "melting_point": {
            "value": 1370,
            "source": "Original_Database",
            "temperature_dependent": false,
            "unit": "\u00b0C"
          },
          "thermal_conductivity": {
            "value": 14.9,
            "source": "Original_Database",
            "temperature_dependent": true,
            "unit": "W/m\u00b7K",
            "nist_available": true
          },
          "specific_heat": {
            "value": 444,
            "source": "Original_Database",
            "temperature_dependent": true,
            "unit": "J/kg\u00b7K",
            "nist_available": true
          }
        }
      },
      "applications": [
        "Furnace components",
        "Chemical processing",
        "Nuclear reactors"
      ],
      "standards": [
        "ASTM B166",
        "AMS 5540"
      ],
      "source": "Original_Database",
      "temper": "600"
    },
    "Inconel-625": {
      "common_name": "Inconel 625",
      "uns": "N06625",
      "base_alloy": "Inconel",
      "composition": {
        "Ni": "58.0 min",
        "Cr": "20.0-23.0",
        "Mo": "8.0-10.0",
        "Nb+Ta": "3.15-4.15",
        "Fe": "5.0 max"
      },
      "properties": {
        "mechanical": {
          "density": {
            "value": 8.44,
            "source": "Original_Database",
            "temperature_dependent": true,
            "unit": "g/cm\u00b3",
            "nist_available": true
          },
          "yield_strength": {
            "value": 414,
            "source": "Original_Database",
            "temperature_dependent": false,
            "unit": "MPa"
          },
          "ultimate_tensile_strength": {
            "value": 827,
            "source": "Original_Database",
            "temperature_dependent": false,
            "unit": "MPa"
          },
          "elongation": {
            "value": 30,
            "source": "Original_Database",
            "temperature_dependent": false,
            "unit": "%"
          },
          "youngs_modulus": {
            "value": 207.5,
            "source": "Original_Database",
            "temperature_dependent": false,
            "unit": "GPa"
          },
          "shear_modulus": {
            "value": 79.4,
            "source": "Original_Database",
            "temperature_dependent": false,
            "unit": "GPa"
          },
          "poisson_ratio": {
            "value": 0.31,
            "source": "Original_Database",
            "temperature_dependent": false,
            "unit": ""
          },
          "brinell_hardness": {
            "value": 200,
            "source": "Original_Database",
            "temperature_dependent": false,
            "unit": "HB"
          }
        },
        "thermal": {
          "melting_point": {
            "value": 1290,
            "source": "Original_Database",
            "temperature_dependent": false,
            "unit": "\u00b0C"
          },
          "thermal_conductivity": {
            "value": 9.8,
            "source": "Original_Database",
            "temperature_dependent": true,
            "unit": "W/m\u00b7K",
            "nist_available": true
          },
          "specific_heat": {
            "value": 410,
            "source": "Original_Database",
            "temperature_dependent": true,
            "unit": "J/kg\u00b7K",
            "nist_available": true
          }
        }
      },
      "applications": [
        "Marine applications",
        "Aerospace",
        "Chemical processing"
      ],
      "standards": [
        "ASTM B443",
        "AMS 5666"
      ],
      "source": "Original_Database",
      "temper": "625"
    },
    "Inconel-718": {
      "common_name": "Inconel 718",
      "uns": "N07718",
      "base_alloy": "Inconel",
      "composition": {
        "Ni": "50.0-55.0",
        "Cr": "17.0-21.0",
        "Fe": "balance",
        "Nb+Ta": "4.75-5.50",
        "Mo": "2.80-3.30"
      },
      "properties": {
        "mechanical": {
          "density": {
            "value": 8.19,
            "source": "Basic_Database",
            "temperature_dependent": true,
            "unit": "g/cm\u00b3",
            "nist_available": true
          },
          "yield_strength": {
            "value": 1100,
            "source": "Basic_Database",
            "temperature_dependent": false,
            "unit": "MPa"
          },
          "ultimate_tensile_strength": {
            "value": 1375,
            "source": "Basic_Database",
            "temperature_dependent": false,
            "unit": "MPa"
          },
          "elongation": {
            "value": 12,
            "source": "Basic_Database",
            "temperature_dependent": false,
            "unit": "%"
          },
          "youngs_modulus": {
            "value": 204,
            "source": "Basic_Database",
            "temperature_dependent": false,
            "unit": "GPa"
          },
          "shear_modulus": {
            "value": 77.2,
            "source": "Basic_Database",
            "temperature_dependent": false,
            "unit": "GPa"
          },
          "poisson_ratio": {
            "value": 0.32,
            "source": "Basic_Database",
            "temperature_dependent": false,
            "unit": ""
          }
        },
        "thermal": {
          "melting_point": {
            "value": 1260,
            "source": "Basic_Database",
            "temperature_dependent": false,
            "unit": "\u00b0C"
          },
          "thermal_conductivity": {
            "value": 11.4,
            "source": "Basic_Database",
            "temperature_dependent": true,
            "unit": "W/m\u00b7K",
            "nist_available": true
          }
        }
      },
      "applications": [
        "Gas turbine components",
        "Rocket motors",
        "Nuclear reactors"
      ],
      "standards": [
        "AMS 5662",
        "AMS 5663",
        "ASTM B637"
      ],
      "source": "Basic_Database",
      "temper": "718"
    },
    "Inconel-X750": {
      "common_name": "Inconel X-750",
      "uns": "N07750",
      "base_alloy": "Inconel",
      "composition": {
        "Ni": "70.0 min",
        "Cr": "14.0-17.0",
        "Fe": "5.0-9.0",
        "Ti": "2.25-2.75",
        "Al": "0.4-1.0"
      },
      "properties": {
        "mechanical": {
          "density": {
            "value": 8.28,
            "source": "Original_Database",
            "temperature_dependent": true,
            "unit": "g/cm\u00b3",
            "nist_available": true
          },
          "yield_strength": {
            "value": 690,
            "source": "Original_Database",
            "temperature_dependent": false,
            "unit": "MPa"
          },
          "ultimate_tensile_strength": {
            "value": 1034,
            "source": "Original_Database",
            "temperature_dependent": false,
            "unit": "MPa"
          },
          "elongation": {
            "value": 20,
            "source": "Original_Database",
            "temperature_dependent": false,
            "unit": "%"
          },
          "youngs_modulus": {
            "value": 214,
            "source": "Original_Database",
            "temperature_dependent": false,
            "unit": "GPa"
          },
          "shear_modulus": {
            "value": 78,
            "source": "Original_Database",
            "temperature_dependent": false,
            "unit": "GPa"
          },
          "poisson_ratio": {
            "value": 0.29,
            "source": "Original_Database",
            "temperature_dependent": false,
            "unit": ""
          },
          "brinell_hardness": {
            "value": 286,
            "source": "Original_Database",
            "temperature_dependent": false,
            "unit": "HB"
          }
        },
        "thermal": {
          "melting_point": {
            "value": 1390,
            "source": "Original_Database",
            "temperature_dependent": false,
            "unit": "\u00b0C"
          },
          "thermal_conductivity": {
            "value": 11.7,
            "source": "Original_Database",
            "temperature_dependent": true,
            "unit": "W/m\u00b7K",
            "nist_available": true
          },
          "specific_heat": {
            "value": 435,
            "source": "Original_Database",
            "temperature_dependent": true,
            "unit": "J/kg\u00b7K",
            "nist_available": true
          }
        }
      },
      "applications": [
        "Gas turbines",
        "Nuclear reactors",
        "Rocket engines"
      ],
      "standards": [
        "AMS 5542",
        "AMS 5598"
      ],
      "source": "Original_Database",
      "temper": "X750"
    },
    "Hastelloy-C276": {
      "common_name": "Hastelloy C-276",
      "uns": "N10276",
      "base_alloy": "Hastelloy",
      "composition": {
        "Ni": "balance",
        "Mo": "15.0-17.0",
        "Cr": "14.5-16.5",
        "W": "3.0-4.5",
        "Fe": "4.0-7.0"
      },
      "properties": {
        "mechanical": {
          "density": {
            "value": 8.89,
            "source": "Original_Database",
            "temperature_dependent": true,
            "unit": "g/cm\u00b3",
            "nist_available": true
          },
          "yield_strength": {
            "value": 355,
            "source": "Original_Database",
            "temperature_dependent": false,
            "unit": "MPa"
          },
          "ultimate_tensile_strength": {
            "value": 790,
            "source": "Original_Database",
            "temperature_dependent": false,
            "unit": "MPa"
          },
          "elongation": {
            "value": 40,
            "source": "Original_Database",
            "temperature_dependent": false,
            "unit": "%"
          },
          "youngs_modulus": {
            "value": 205,
            "source": "Original_Database",
            "temperature_dependent": false,
            "unit": "GPa"
          },
          "shear_modulus": {
            "value": 78,
            "source": "Original_Database",
            "temperature_dependent": false,
            "unit": "GPa"
          },
          "poisson_ratio": {
            "value": 0.32,
            "source": "Original_Database",
            "temperature_dependent": false,
            "unit": ""
          },
          "brinell_hardness": {
            "value": 215,
            "source": "Original_Database",
            "temperature_dependent": false,
            "unit": "HB"
          }
        },
        "thermal": {
          "melting_point": {
            "value": 1325,
            "source": "Original_Database",
            "temperature_dependent": false,
            "unit": "\u00b0C"
          },
          "thermal_conductivity": {
            "value": 10.2,
            "source": "Original_Database",
            "temperature_dependent": true,
            "unit": "W/m\u00b7K",
            "nist_available": true
          },
          "specific_heat": {
            "value": 427,
            "source": "Original_Database",
            "temperature_dependent": true,
            "unit": "J/kg\u00b7K",
            "nist_available": true
          }
        }
      },
      "applications": [
        "Chemical processing",
        "Pollution control",
        "Waste treatment"
      ],
      "standards": [
        "ASTM B575",
        "AMS 5750"
      ],
      "source": "Original_Database",
      "temper": "C276"
    },
    "Hastelloy-X": {
      "common_name": "Hastelloy X",
      "uns": "N06002",
      "base_alloy": "Hastelloy",
      "composition": {
        "Ni": "balance",
        "Cr": "20.5-23.0",
        "Fe": "17.0-20.0",
        "Mo": "8.0-10.0",
        "W": "0.2-1.0"
      },
      "properties": {
        "mechanical": {
          "density": {
            "value": 8.22,
            "source": "Original_Database",
            "temperature_dependent": true,
            "unit": "g/cm\u00b3",
            "nist_available": true
          },
          "yield_strength": {
            "value": 386,
            "source": "Original_Database",
            "temperature_dependent": false,
            "unit": "MPa"
          },
          "ultimate_tensile_strength": {
            "value": 785,
            "source": "Original_Database",
            "temperature_dependent": false,
            "unit": "MPa"
          },
          "elongation": {
            "value": 35,
            "source": "Original_Database",
            "temperature_dependent": false,
            "unit": "%"
          },
          "youngs_modulus": {
            "value": 196,
            "source": "Original_Database",
            "temperature_dependent": false,
            "unit": "GPa"
          },
          "shear_modulus": {
            "value": 75,
            "source": "Original_Database",
            "temperature_dependent": false,
            "unit": "GPa"
          },
          "poisson_ratio": {
            "value": 0.32,
            "source": "Original_Database",
            "temperature_dependent": false,
            "unit": ""
          },
          "brinell_hardness": {
            "value": 195,
            "source": "Original_Database",
            "temperature_dependent": false,
            "unit": "HB"
          }
        },
        "thermal": {
          "melting_point": {
            "value": 1260,
            "source": "Original_Database",
            "temperature_dependent": false,
            "unit": "\u00b0C"
          },
          "thermal_conductivity": {
            "value": 11.1,
            "source": "Original_Database",
            "temperature_dependent": true,
            "unit": "W/m\u00b7K",
            "nist_available": true
          },
          "specific_heat": {
            "value": 486,
            "source": "Original_Database",
            "temperature_dependent": true,
            "unit": "J/kg\u00b7K",
            "nist_available": true
          }
        }
      },
      "applications": [
        "Gas turbines",
        "Furnace components",
        "Petrochemical"
      ],
      "standards": [
        "AMS 5536",
        "ASTM B435"
      ],
      "source": "Original_Database",
      "temper": "X"
    },
    "Monel-400": {
      "common_name": "Monel 400",
      "uns": "N04400",
      "base_alloy": "Monel",
      "composition": {
        "Ni": "63.0 min",
        "Cu": "28.0-34.0",
        "Fe": "2.5 max",
        "Mn": "2.0 max"
      },
      "properties": {
        "mechanical": {
          "density": {
            "value": 8.83,
            "source": "Original_Database",
            "temperature_dependent": true,
            "unit": "g/cm\u00b3",
            "nist_available": true
          },
          "yield_strength": {
            "value": 240,
            "source": "Original_Database",
            "temperature_dependent": false,
            "unit": "MPa"
          },
          "ultimate_tensile_strength": {
            "value": 517,
            "source": "Original_Database",
            "temperature_dependent": false,
            "unit": "MPa"
          },
          "elongation": {
            "value": 35,
            "source": "Original_Database",
            "temperature_dependent": false,
            "unit": "%"
          },
          "youngs_modulus": {
            "value": 179,
            "source": "Original_Database",
            "temperature_dependent": false,
            "unit": "GPa"
          },
          "shear_modulus": {
            "value": 66,
            "source": "Original_Database",
            "temperature_dependent": false,
            "unit": "GPa"
          },
          "poisson_ratio": {
            "value": 0.32,
            "source": "Original_Database",
            "temperature_dependent": false,
            "unit": ""
          },
          "brinell_hardness": {
            "value": 140,
            "source": "Original_Database",
            "temperature_dependent": false,
