Repository: jnarwell/drip-3d.com

# Force Railway redeploy - Mon Nov 17 15:08:45 PST 2025

File: drip-team-portal/backend/app/data/alloy_standards_backup_20251114_151401.json (part 6 of 11)
{
            "unit": "HB"
          }
        },
        "thermal": {
          "melting_point": {
            "value": 1300,
            "source": "Original_Database",
            "temperature_dependent": false,
            "unit": "\u00b0C"
          },
          "thermal_conductivity": {
            "value": 21.8,
            "source": "Original_Database",
            "temperature_dependent": true,
            "unit": "W/m\u00b7K",
            "nist_available": true
          },
          "specific_heat": {
            "value": 427,
            "source": "Original_Database",
            "temperature_dependent": true,
            "unit": "J/kg\u00b7K",
            "nist_available": true
          }
        }
      },
      "applications": [
        "Marine engineering",
        "Chemical processing",
        "Oil refining"
      ],
      "standards": [
        "ASTM B164",
        "AMS 4544"
      ],
      "source": "Original_Database",
      "temper": "400"
    },
    "Monel-K500": {
      "common_name": "Monel K-500",
      "uns": "N05500",
      "base_alloy": "Monel",
      "composition": {
        "Ni": "63.0 min",
        "Cu": "27.0-33.0",
        "Al": "2.3-3.15",
        "Ti": "0.35-0.85",
        "Fe": "2.0 max"
      },
      "properties": {
        "mechanical": {
          "density": {
            "value": 8.44,
            "source": "Original_Database",
            "temperature_dependent": true,
            "unit": "g/cm\u00b3",
            "nist_available": true
          },
          "yield_strength": {
            "value": 790,
            "source": "Original_Database",
            "temperature_dependent": false,
            "unit": "MPa"
          },
          "ultimate_tensile_strength": {
            "value": 1100,
            "source": "Original_Database",
            "temperature_dependent": false,
            "unit": "MPa"
          },
          "elongation": {
            "value": 20,
            "source": "Original_Database",
            "temperature_dependent": false,
            "unit": "%"
          },
          "youngs_modulus": {
            "value": 179,
            "source": "Original_Database",
            "temperature_dependent": false,
            "unit": "GPa"
          },
          "shear_modulus": {
            "value": 66,
            "source": "Original_Database",
            "temperature_dependent": false,
            "unit": "GPa"
          },
          "poisson_ratio": {
            "value": 0.32,
            "source": "Original_Database",
            "temperature_dependent": false,
            "unit": ""
          },
          "brinell_hardness": {
            "value": 280,
            "source": "Original_Database",
            "temperature_dependent": false,
            "unit": "HB"
          }
        },
        "thermal": {
          "melting_point": {
            "value": 1315,
            "source": "Original_Database",
            "temperature_dependent": false,
            "unit": "\u00b0C"
          },
          "thermal_conductivity": {
            "value": 17.4,
            "source": "Original_Database",
            "temperature_dependent": true,
            "unit": "W/m\u00b7K",
            "nist_available": true
          },
          "specific_heat": {
            "value": 427,
            "source": "Original_Database",
            "temperature_dependent": true,
            "unit": "J/kg\u00b7K",
            "nist_available": true
          }
        }
      },
      "applications": [
        "Marine propeller shafts",
        "Oil well tools",
        "Springs"
      ],
      "standards": [
        "ASTM B865",
        "AMS 4676"
      ],
      "source": "Original_Database",
      "temper": "K500"
    },
    "Incoloy-800": {
      "common_name": "Incoloy 800",
      "uns": "N08800",
      "base_alloy": "Incoloy",
      "composition": {
        "Ni": "30.0-35.0",
        "Fe": "balance",
        "Cr": "19.0-23.0",
        "C": "0.10 max"
      },
      "properties": {
        "mechanical": {
          "density": {
            "value": 7.94,
            "source": "Original_Database",
            "temperature_dependent": true,
            "unit": "g/cm\u00b3",
            "nist_available": true
          },
          "yield_strength": {
            "value": 275,
            "source": "Original_Database",
            "temperature_dependent": false,
            "unit": "MPa"
          },
          "ultimate_tensile_strength": {
            "value": 600,
            "source": "Original_Database",
            "temperature_dependent": false,
            "unit": "MPa"
          },
          "elongation": {
            "value": 30,
            "source": "Original_Database",
            "temperature_dependent": false,
            "unit": "%"
          },
          "youngs_modulus": {
            "value": 196,
            "source": "Original_Database",
            "temperature_dependent": false,
            "unit": "GPa"
          },
          "shear_modulus": {
            "value": 76,
            "source": "Original_Database",
            "temperature_dependent": false,
            "unit": "GPa"
          },
          "poisson_ratio": {
            "value": 0.29,
            "source": "Original_Database",
            "temperature_dependent": false,
            "unit": ""
          },
          "brinell_hardness": {
            "value": 150,
            "source": "Original_Database",
            "temperature_dependent": false,
            "unit": "HB"
          }
        },
        "thermal": {
          "melting_point": {
            "value": 1385,
            "source": "Original_Database",
            "temperature_dependent": false,
            "unit": "\u00b0C"
          },
          "thermal_conductivity": {
            "value": 11.5,
            "source": "Original_Database",
            "temperature_dependent": true,
            "unit": "W/m\u00b7K",
            "nist_available": true
          },
          "specific_heat": {
            "value": 460,
            "source": "Original_Database",
            "temperature_dependent": true,
            "unit": "J/kg\u00b7K",
            "nist_available": true
          }
        }
      },
      "applications": [
        "Heat exchangers",
        "Furnace components",
        "Petrochemical"
      ],
      "standards": [
        "ASTM B409",
        "AMS 5766"
      ],
      "source": "Original_Database",
      "temper": "800"
    },
    "Incoloy-825": {
      "common_name": "Incoloy 825",
      "uns": "N08825",
      "base_alloy": "Incoloy",
      "composition": {
        "Ni": "38.0-46.0",
        "Fe": "balance",
        "Cr": "19.5-23.5",
        "Mo": "2.5-3.5",
        "Cu": "1.5-3.0"
      },
      "properties": {
        "mechanical": {
          "density": {
            "value": 8.14,
            "source": "Original_Database",
            "temperature_dependent": true,
            "unit": "g/cm\u00b3",
            "nist_available": true
          },
          "yield_strength": {
            "value": 310,
            "source": "Original_Database",
            "temperature_dependent": false,
            "unit": "MPa"
          },
          "ultimate_tensile_strength": {
            "value": 690,
            "source": "Original_Database",
            "temperature_dependent": false,
            "unit": "MPa"
          },
          "elongation": {
            "value": 30,
            "source": "Original_Database",
            "temperature_dependent": false,
            "unit": "%"
          },
          "youngs_modulus": {
            "value": 196,
            "source": "Original_Database",
            "temperature_dependent": false,
            "unit": "GPa"
          },
          "shear_modulus": {
            "value": 76,
            "source": "Original_Database",
            "temperature_dependent": false,
            "unit": "GPa"
          },
          "poisson_ratio": {
            "value": 0.29,
            "source": "Original_Database",
            "temperature_dependent": false,
            "unit": ""
          },
          "brinell_hardness": {
            "value": 180,
            "source": "Original_Database",
            "temperature_dependent": false,
            "unit": "HB"
          }
        },
        "thermal": {
          "melting_point": {
            "value": 1370,
            "source": "Original_Database",
            "temperature_dependent": false,
            "unit": "\u00b0C"
          },
          "thermal_conductivity": {
            "value": 11.1,
            "source": "Original_Database",
            "temperature_dependent": true,
            "unit": "W/m\u00b7K",
            "nist_available": true
          },
          "specific_heat": {
            "value": 440,
            "source": "Original_Database",
            "temperature_dependent": true,
            "unit": "J/kg\u00b7K",
            "nist_available": true
          }
        }
      },
      "applications": [
        "Chemical processing",
        "Pollution control",
        "Oil & gas"
      ],
      "standards": [
        "ASTM B424",
        "ASTM B425"
      ],
      "source": "Original_Database",
      "temper": "825"
    },
    "Waspaloy": {
      "common_name": "Waspaloy",
      "uns": "N07001",
      "base_alloy": "Waspaloy",
      "composition": {
        "Ni": "balance",
        "Cr": "18.0-21.0",
        "Co": "12.0-15.0",
        "Mo": "3.5-5.0",
        "Ti": "2.75-3.25",
        "Al": "1.2-1.6"
      },
      "properties": {
        "mechanical": {
          "density": {
            "value": 8.19,
            "source": "Original_Database",
            "temperature_dependent": true,
            "unit": "g/cm\u00b3",
            "nist_available": true
          },
          "yield_strength": {
            "value": 795,
            "source": "Original_Database",
            "temperature_dependent": false,
            "unit": "MPa"
          },
          "ultimate_tensile_strength": {
            "value": 1275,
            "source": "Original_Database",
            "temperature_dependent": false,
            "unit": "MPa"
          },
          "elongation": {
            "value": 25,
            "source": "Original_Database",
            "temperature_dependent": false,
            "unit": "%"
          },
          "youngs_modulus": {
            "value": 213,
            "source": "Original_Database",
            "temperature_dependent": false,
            "unit": "GPa"
          },
          "shear_modulus": {
            "value": 81,
            "source": "Original_Database",
            "temperature_dependent": false,
            "unit": "GPa"
          },
          "poisson_ratio": {
            "value": 0.31,
            "source": "Original_Database",
            "temperature_dependent": false,
            "unit": ""
          },
          "brinell_hardness": {
            "value": 334,
            "source": "Original_Database",
            "temperature_dependent": false,
            "unit": "HB"
          }
        },
        "thermal": {
          "melting_point": {
            "value": 1330,
            "source": "Original_Database",
            "temperature_dependent": false,
            "unit": "\u00b0C"
          },
          "thermal_conductivity": {
            "value": 13.4,
            "source": "Original_Database",
            "temperature_dependent": true,
            "unit": "W/m\u00b7K",
            "nist_available": true
          },
          "specific_heat": {
            "value": 502,
            "source": "Original_Database",
            "temperature_dependent": true,
            "unit": "J/kg\u00b7K",
            "nist_available": true
          }
        }
      },
      "applications": [
        "Gas turbine disks",
        "Shafts",
        "Spacers",
        "Seals"
      ],
      "standards": [
        "AMS 5704",
        "AMS 5706"
      ],
      "source": "Original_Database"
    },
    "Rene-41": {
      "common_name": "Ren\u00e9 41",
      "uns": "N07041",
      "base_alloy": "Rene",
      "composition": {
        "Ni": "balance",
        "Cr": "18.0-20.0",
        "Co": "10.0-12.0",
        "Mo": "9.0-10.5",
        "Ti": "3.0-3.3",
        "Al": "1.4-1.8"
      },
      "properties": {
        "mechanical": {
          "density": {
            "value": 8.25,
            "source": "Original_Database",
            "temperature_dependent": true,
            "unit": "g/cm\u00b3",
            "nist_available": true
          },
          "yield_strength": {
            "value": 1100,
            "source": "Original_Database",
            "temperature_dependent": false,
            "unit": "MPa"
          },
          "ultimate_tensile_strength": {
            "value": 1380,
            "source": "Original_Database",
            "temperature_dependent": false,
            "unit": "MPa"
          },
          "elongation": {
            "value": 12,
            "source": "Original_Database",
            "temperature_dependent": false,
            "unit": "%"
          },
          "youngs_modulus": {
            "value": 218,
            "source": "Original_Database",
            "temperature_dependent": false,
            "unit": "GPa"
          },
          "shear_modulus": {
            "value": 83,
            "source": "Original_Database",
            "temperature_dependent": false,
            "unit": "GPa"
          },
          "poisson_ratio": {
            "value": 0.31,
            "source": "Original_Database",
            "temperature_dependent": false,
            "unit": ""
          },
          "brinell_hardness": {
            "value": 380,
            "source": "Original_Database",
            "temperature_dependent": false,
            "unit": "HB"
          }
        },
        "thermal": {
          "melting_point": {
            "value": 1345,
            "source": "Original_Database",
            "temperature_dependent": false,
            "unit": "\u00b0C"
          },
          "thermal_conductivity": {
            "value": 11.7,
            "source": "Original_Database",
            "temperature_dependent": true,
            "unit": "W/m\u00b7K",
            "nist_available": true
          },
          "specific_heat": {
            "value": 456,
            "source": "Original_Database",
            "temperature_dependent": true,
            "unit": "J/kg\u00b7K",
            "nist_available": true
          }
        }
      },
      "applications": [
        "Jet engine parts",
        "Missile components",
        "High temp bolts"
      ],
      "standards": [
        "AMS 5712",
        "AMS 5800"
      ],
      "source": "Original_Database",
      "temper": "41"
    },
    "Inconel625": {
      "common_name": "Inconel 625",
      "uns": "N06625",
      "base_alloy": "Inconel625",
      "composition": {
        "Ni": "58.0 min",
        "Cr": "20.0-23.0",
        "Mo": "8.0-10.0",
        "Nb+Ta": "3.15-4.15",
        "Fe": "5.0 max"
      },
      "properties": {
        "mechanical": {
          "density": {
            "value": 8.44,
            "source": "Extended_Database",
            "temperature_dependent": true,
            "unit": "g/cm\u00b3",
            "nist_available": true
          },
          "yield_strength": {
            "value": 415,
            "source": "Extended_Database",
            "temperature_dependent": false,
            "unit": "MPa"
          },
          "ultimate_tensile_strength": {
            "value": 830,
            "source": "Extended_Database",
            "temperature_dependent": false,
            "unit": "MPa"
          },
          "elongation": {
            "value": 42.5,
            "source": "Extended_Database",
            "temperature_dependent": false,
            "unit": "%"
          },
          "youngs_modulus": {
            "value": 205,
            "source": "Extended_Database",
            "temperature_dependent": false,
            "unit": "GPa"
          },
          "shear_modulus": {
            "value": 79,
            "source": "Extended_Database",
            "temperature_dependent": false,
            "unit": "GPa"
          },
          "poisson_ratio": {
            "value": 0.31,
            "source": "Extended_Database",
            "temperature_dependent": false,
            "unit": ""
          }
        },
        "thermal": {
          "melting_point": {
            "value": 1350,
            "source": "Extended_Database",
            "temperature_dependent": false,
            "unit": "\u00b0C"
          },
          "thermal_conductivity": {
            "value": 9.8,
            "source": "Extended_Database",
            "temperature_dependent": true,
            "unit": "W/m\u00b7K",
            "nist_available": true
          },
          "specific_heat": {
            "value": 410,
            "source": "Extended_Database",
            "temperature_dependent": true,
            "unit": "J/kg\u00b7K",
            "nist_available": true
          }
        }
      },
      "applications": [
        "Chemical processing",
        "Marine",
        "Aerospace hot sections"
      ],
      "standards": [
        "ASTM B443",
        "AMS 5666"
      ],
      "source": "Extended_Database"
    },
    "Inconel718": {
      "common_name": "Inconel 718",
      "uns": "N07718",
      "base_alloy": "Inconel718",
      "composition": {
        "Ni": "50.0-55.0",
        "Cr": "17.0-21.0",
        "Fe": "balance",
        "Nb+Ta": "4.75-5.50",
        "Mo": "2.80-3.30"
      },
      "properties": {
        "mechanical": {
          "density": {
            "value": 8.19,
            "source": "Extended_Database",
            "temperature_dependent": true,
            "unit": "g/cm\u00b3",
            "nist_available": true
          },
          "yield_strength": {
            "value": 1100,
            "source": "Extended_Database",
            "temperature_dependent": false,
            "unit": "MPa"
          },
          "ultimate_tensile_strength": {
            "value": 1375,
            "source": "Extended_Database",
            "temperature_dependent": false,
            "unit": "MPa"
          },
          "elongation": {
            "value": 12,
            "source": "Extended_Database",
            "temperature_dependent": false,
            "unit": "%"
          },
          "youngs_modulus": {
            "value": 204,
            "source": "Extended_Database",
            "temperature_dependent": false,
            "unit": "GPa"
          },
          "shear_modulus": {
            "value": 77.2,
            "source": "Extended_Database",
            "temperature_dependent": false,
            "unit": "GPa"
          },
          "poisson_ratio": {
            "value": 0.32,
            "source": "Extended_Database",
            "temperature_dependent": false,
            "unit": ""
          }
        },
        "thermal": {
          "melting_point": {
            "value": 1260,
            "source": "Extended_Database",
            "temperature_dependent": false,
            "unit": "\u00b0C"
          },
          "thermal_conductivity": {
            "value": 11.4,
            "source": "Extended_Database",
            "temperature_dependent": true,
            "unit": "W/m\u00b7K",
            "nist_available": true
          },
          "specific_heat": {
            "value": 435,
            "source": "Extended_Database",
            "temperature_dependent": true,
            "unit": "J/kg\u00b7K",
            "nist_available": true
          }
        }
      },
      "applications": [
        "Gas turbines",
        "Rocket motors",
        "Nuclear reactors"
      ],
      "standards": [
        "AMS 5662",
        "AMS 5663",
        "ASTM B637"
      ],
      "source": "Extended_Database"
    },
    "Monel400": {
      "common_name": "Monel 400",
      "uns": "N04400",
      "base_alloy": "Monel400",
      "composition": {
        "Ni": "63.0 min",
        "Cu": "28.0-34.0",
        "Fe": "2.5 max",
        "Mn": "2.0 max"
      },
      "properties": {
        "mechanical": {
          "density": {
            "value": 8.8,
            "source": "Extended_Database",
            "temperature_dependent": true,
            "unit": "g/cm\u00b3",
            "nist_available": true
          },
          "yield_strength": {
            "value": 240,
            "source": "Extended_Database",
            "temperature_dependent": false,
            "unit": "MPa"
          },
          "ultimate_tensile_strength": {
            "value": 550,
            "source": "Extended_Database",
            "temperature_dependent": false,
            "unit": "MPa"
          },
          "elongation": {
            "value": 40,
            "source": "Extended_Database",
            "temperature_dependent": false,
            "unit": "%"
          },
          "youngs_modulus": {
            "value": 179,
            "source": "Extended_Database",
            "temperature_dependent": false,
            "unit": "GPa"
          },
          "shear_modulus": {
            "value": 66,
            "source": "Extended_Database",
            "temperature_dependent": false,
            "unit": "GPa"
          },
          "poisson_ratio": {
            "value": 0.32,
            "source": "Extended_Database",
            "temperature_dependent": false,
            "unit": ""
          }
        },
        "thermal": {
          "melting_point": {
            "value": 1350,
            "source": "Extended_Database",
            "temperature_dependent": false,
            "unit": "\u00b0C"
          },
          "thermal_conductivity": {
            "value": 21.8,
            "source": "Extended_Database",
            "temperature_dependent": true,
            "unit": "W/m\u00b7K",
            "nist_available": true
          },
          "specific_heat": {
            "value": 427,
            "source": "Extended_Database",
            "temperature_dependent": true,
            "unit": "J/kg\u00b7K",
            "nist_available": true
          }
        }
      },
      "applications": [
        "Marine engineering",
        "Chemical equipment",
        "Heat exchangers"
      ],
      "standards": [
        "ASTM B164",
        "AMS 4544"
      ],
      "source": "Extended_Database"
    },
    "HastelloyC276": {
      "common_name": "Hastelloy C-276",
      "uns": "N10276",
      "base_alloy": "HastelloyC276",
      "composition": {
        "Ni": "balance",
        "Mo": "15.0-17.0",
        "Cr": "14.5-16.5",
        "Fe": "4.0-7.0",
        "W": "3.0-4.5"
      },
      "properties": {
        "mechanical": {
          "density": {
            "value": 8.89,
            "source": "Extended_Database",
            "temperature_dependent": true,
            "unit": "g/cm\u00b3",
            "nist_available": true
          },
          "yield_strength": {
            "value": 355,
            "source": "Extended_Database",
            "temperature_dependent": false,
            "unit": "MPa"
          },
          "ultimate_tensile_strength": {
            "value": 790,
            "source": "Extended_Database",
            "temperature_dependent": false,
            "unit": "MPa"
          },
          "elongation": {
            "value": 50,
            "source": "Extended_Database",
            "temperature_dependent": false,
            "unit": "%"
          },
          "youngs_modulus": {
            "value": 205,
            "source": "Extended_Database",
            "temperature_dependent": false,
            "unit": "GPa"
          },
          "shear_modulus": {
            "value": 79,
            "source": "Extended_Database",
            "temperature_dependent": false,
            "unit": "GPa"
          },
          "poisson_ratio": {
            "value": 0.31,
            "source": "Extended_Database",
            "temperature_dependent": false,
            "unit": ""
          }
        },
        "thermal": {
          "melting_point": {
            "value": 1370,
            "source": "Extended_Database",
            "temperature_dependent": false,
            "unit": "\u00b0C"
          },
          "thermal_conductivity": {
            "value": 10.2,
            "source": "Extended_Database",
            "temperature_dependent": true,
            "unit": "W/m\u00b7K",
            "nist_available": true
          },
          "specific_heat": {
            "value": 427,
            "source": "Extended_Database",
            "temperature_dependent": true,
            "unit": "J/kg\u00b7K",
            "nist_available": true
          }
        }
      },
      "applications": [
        "Chemical processing",
        "Pollution control",
        "Flue gas desulfurization"
      ],
      "standards": [
        "ASTM B575",
        "AMS 5750"
      ],
      "source": "Extended_Database"
    }
  },
  "tool_steels": {
    "A2": {
      "common_name": "A2 Tool Steel",
      "uns": "T30102",
      "base_alloy": "A2",
      "composition": {
        "Fe": "balance",
        "C": "0.95-1.05",
        "Cr": "4.75-5.50",
        "Mo": "0.90-1.40",
        "V": "0.30 max"
      },
      "properties": {
        "mechanical": {
          "density": {
            "value": 7.86,
            "source": "Original_Database",
            "temperature_dependent": true,
            "unit": "g/cm\u00b3",
            "nist_available": true
          },
          "hardness_hrc": {
            "value": "57-62",
            "source": "Original_Database",
            "temperature_dependent": false,
            "unit": ""
          },
          "youngs_modulus": {
            "value": 203,
            "source": "Original_Database",
            "temperature_dependent": false,
            "unit": "GPa"
          },
          "shear_modulus": {
            "value": 80,
            "source": "Original_Database",
            "temperature_dependent": false,
            "unit": "GPa"
          },
          "poisson_ratio": {
            "value": 0.3,
            "source": "Original_Database",
            "temperature_dependent": false,
            "unit": ""
          }
        },
        "thermal": {
          "melting_point": {
            "value": 1420,
            "source": "Original_Database",
            "temperature_dependent": false,
            "unit": "\u00b0C"
          },
          "thermal_conductivity": {
            "value": 38,
            "source": "Original_Database",
            "temperature_dependent": true,
            "unit": "W/m\u00b7K",
            "nist_available": true
          }
        }
      },
      "applications": [
        "Dies",
        "Punches",
        "Gauges",
        "Shear blades"
      ],
      "standards": [
        "ASTM A681",
        "AMS 6440"
      ],
      "source": "Original_Database"
    },
    "D2": {
      "common_name": "D2 Tool Steel",
      "uns": "T30402",
      "base_alloy": "D2",
      "composition": {
        "Fe": "balance",
        "C": "1.40-1.60",
        "Cr": "11.0-13.0",
        "Mo": "0.70-1.20",
        "V": "1.1 max"
      },
      "properties": {
        "mechanical": {
          "density": {
            "value": 7.7,
            "source": "Basic_Database",
            "temperature_dependent": true,
            "unit": "g/cm\u00b3",
            "nist_available": true
          },
          "hardness_hrc": {
            "value": "58-62",
            "source": "Basic_Database",
            "temperature_dependent": false,
            "unit": ""
          },
          "youngs_modulus": {
            "value": 210,
            "source": "Basic_Database",
            "temperature_dependent": false,
            "unit": "GPa"
          },
          "shear_modulus": {
            "value": 80,
            "source": "Basic_Database",
            "temperature_dependent": false,
            "unit": "GPa"
          },
          "poisson_ratio": {
            "value": 0.3,
            "source": "Basic_Database",
            "temperature_dependent": false,
            "unit": ""
          }
        }
      },
      "applications": [
        "Dies",
        "Punches",
        "Forming tools"
      ],
      "standards": [
        "ASTM A681"
      ],
      "source": "Basic_Database"
    },
    "M2": {
      "common_name": "M2 High Speed Steel",
      "uns": "T11302",
      "base_alloy": "M2",
      "composition": {
        "Fe": "balance",
        "C": "0.78-0.88",
        "W": "5.50-6.75",
        "Mo": "4.50-5.50",
        "V": "1.75-2.20",
        "Cr": "3.75-4.50"
      },
      "properties": {
        "mechanical": {
          "density": {
            "value": 8.16,
            "source": "Original_Database",
            "temperature_dependent": true,
            "unit": "g/cm\u00b3",
            "nist_available": true
          },
          "hardness_hrc": {
            "value": "62-65",
            "source": "Original_Database",
            "temperature_dependent": false,
            "unit": ""
          },
          "youngs_modulus": {
            "value": 207,
            "source": "Original_Database",
            "temperature_dependent": false,
            "unit": "GPa"
          },
          "shear_modulus": {
            "value": 82,
            "source": "Original_Database",
            "temperature_dependent": false,
            "unit": "GPa"
          },
          "poisson_ratio": {
            "value": 0.3,
            "source": "Original_Database",
            "temperature_dependent": false,
            "unit": ""
          }
        },
        "thermal": {
          "melting_point": {
            "value": 1430,
            "source": "Original_Database",
            "temperature_dependent": false,
            "unit": "\u00b0C"
          },
          "thermal_conductivity": {
            "value": 41.5,
            "source": "Original_Database",
            "temperature_dependent": true,
            "unit": "W/m\u00b7K",
            "nist_available": true
          }
        }
      },
      "applications": [
        "Drills",
        "Taps",
        "Mills",
        "Reamers"
      ],
      "standards": [
        "ASTM A600",
        "AMS 6419"
      ],
      "source": "Original_Database"
    },
    "O1": {
      "common_name": "O1 Tool Steel",
      "uns": "T31501",
      "base_alloy": "O1",
      "composition": {
        "Fe": "balance",
        "C": "0.85-0.95",
        "Mn": "1.00-1.40",
        "Cr": "0.40-0.60",
        "W": "0.40-0.60",
        "V": "0.30 max"
      },
      "properties": {
        "mechanical": {
          "density": {
            "value": 7.85,
            "source": "Original_Database",
            "temperature_dependent": true,
            "unit": "g/cm\u00b3",
            "nist_available": true
          },
          "hardness_hrc": {
            "value": "57-62",
            "source": "Original_Database",
            "temperature_dependent": false,
            "unit": ""
          },
          "youngs_modulus": {
            "value": 214,
            "source": "Original_Database",
            "temperature_dependent": false,
            "unit": "GPa"
          },
          "shear_modulus": {
            "value": 82,
            "source": "Original_Database",
            "temperature_dependent": false,
            "unit": "GPa"
          },
          "poisson_ratio": {
            "value": 0.3,
            "source": "Original_Database",
            "temperature_dependent": false,
            "unit": ""
          }
        },
        "thermal": {
          "melting_point": {
            "value": 1421,
            "source": "Original_Database",
            "temperature_dependent": false,
            "unit": "\u00b0C"
          },
          "thermal_conductivity": {
            "value": 46,
            "source": "Original_Database",
            "temperature_dependent": true,
            "unit": "W/m\u00b7K",
            "nist_available": true
          }
        }
      },
      "applications": [
        "Dies",
        "Gauges",
        "Punches",
        "Knives"
      ],
      "standards": [
        "ASTM A681"
      ],
      "source": "Original_Database"
    },
    "H13": {
      "common_name": "H13 Tool Steel",
      "uns": "T20813",
      "base_alloy": "H13",
      "composition": {
        "Fe": "balance",
        "C": "0.32-0.45",
        "Cr": "4.75-5.50",
        "Mo": "1.10-1.75",
        "V": "0.80-1.20",
        "Si": "0.80-1.20"
      },
      "properties": {
        "mechanical": {
          "density": {
            "value": 7.8,
            "source": "Original_Database",
            "temperature_dependent": true,
            "unit": "g/cm\u00b3",
            "nist_available": true
          },
          "hardness_hrc": {
            "value": "44-52",
            "source": "Original_Database",
            "temperature_dependent": false,
            "unit": ""
          },
          "youngs_modulus": {
            "value": 215,
            "source": "Original_Database",
            "temperature_dependent": false,
            "unit": "GPa"
          },
          "shear_modulus": {
            "value": 82,
            "source": "Original_Database",
            "temperature_dependent": false,
            "unit": "GPa"
          },
          "poisson_ratio": {
            "value": 0.3,
            "source": "Original_Database",
            "temperature_dependent": false,
            "unit": ""
          }
        },
        "thermal": {
          "melting_point": {
            "value": 1427,
            "source": "Original_Database",
            "temperature_dependent": false,
            "unit": "\u00b0C"
          },
          "thermal_conductivity": {
            "value": 28.6,
            "source": "Original_Database",
            "temperature_dependent": true,
            "unit": "W/m\u00b7K",
            "nist_available": true
          }
        }
      },
      "applications": [
        "Die casting dies",
        "Extrusion dies",
        "Hot forging dies"
      ],
      "standards": [
        "ASTM A681",
        "AMS 6407"
      ],
      "source": "Original_Database"
    },
    "S7": {
      "common_name": "S7 Shock-Resisting Tool Steel",
      "uns": "T41907",
      "base_alloy": "S7",
      "composition": {
        "Fe": "balance",
        "C": "0.45-0.55",
        "Cr": "3.00-3.50",
        "Mo": "1.30-1.80",
        "V": "0.35 max",
        "Si": "0.20-1.00"
      },
      "properties": {
        "mechanical": {
          "density": {
            "value": 7.83,
            "source": "Original_Database",
            "temperature_dependent": true,
            "unit": "g/cm\u00b3",
            "nist_available": true
          },
          "hardness_hrc": {
            "value": "54-59",
            "source": "Original_Database",
            "temperature_dependent": false,
            "unit": ""
          },
          "youngs_modulus": {
            "value": 210,
            "source": "Original_Database",
            "temperature_dependent": false,
            "unit": "GPa"
          },
          "shear_modulus": {
            "value": 80,
            "source": "Original_Database",
            "temperature_dependent": false,
            "unit": "GPa"
          },
          "poisson_ratio": {
            "value": 0.3,
            "source": "Original_Database",
            "temperature_dependent": false,
            "unit": ""
          }
        },
        "thermal": {
          "melting_point": {
            "value": 1424,
            "source": "Original_Database",
            "temperature_dependent": false,
            "unit": "\u00b0C"
          },
          "thermal_conductivity": {
            "value": 42,
            "source": "Original_Database",
            "temperature_dependent": true,
            "unit": "W/m\u00b7K",
            "nist_available": true
          }
        }
      },
      "applications": [
        "Cold heading dies",
        "Punches",
        "Shear blades",
        "Chisels"
      ],
      "standards": [
        "ASTM A681"
      ],
      "source": "Original_Database"
    },
    "M4": {
      "common_name": "M4 High Speed Steel",
      "uns": "T11304",
      "base_alloy": "M4",
      "composition": {
        "Fe": "balance",
        "C": "1.25-1.35",
        "W": "5.25-6.50",
        "Mo": "4.50-5.50",
        "V": "3.75-4.25",
        "Cr": "4.25-4.75"
      },
      "properties": {
        "mechanical": {
          "density": {
            "value": 8.03,
            "source": "Original_Database",
            "temperature_dependent": true,
            "unit": "g/cm\u00b3",
            "nist_available": true
          },
          "hardness_hrc": {
            "value": "62-66",
            "source": "Original_Database",
            "temperature_dependent": false,
            "unit": ""
          },
          "youngs_modulus": {
            "value": 217,
            "source": "Original_Database",
            "temperature_dependent": false,
            "unit": "GPa"
          },
          "shear_modulus": {
            "value": 83,
            "source": "Original_Database",
            "temperature_dependent": false,
            "unit": "GPa"
          },
          "poisson_ratio": {
            "value": 0.3,
            "source": "Original_Database",
            "temperature_dependent": false,
            "unit": ""
          }
        },
        "thermal": {
          "melting_point": {
            "value": 1425,
            "source": "Original_Database",
            "temperature_dependent": false,
            "unit": "\u00b0C"
          },
          "thermal_conductivity": {
            "value": 36,
            "source": "Original_Database",
            "temperature_dependent": true,
            "unit": "W/m\u00b7K",
            "nist_available": true
          }
        }
      },
      "applications": [
        "Heavy duty cutting tools",
        "Broaches",
        "Milling cutters"
      ],
      "standards": [
        "ASTM A600"
      ],
      "source": "Original_Database"
    },
    "P20": {
      "common_name": "P20 Mold Steel",
      "uns": "T51620",
      "base_alloy": "P20",
      "composition": {
        "Fe": "balance",
        "C": "0.28-0.40",
        "Cr": "1.70-2.00",
        "Mo": "0.30-0.55",
        "Mn": "0.60-1.00"
      },
      "properties": {
        "mechanical": {
          "density": {
            "value": 7.85,
            "source": "Original_Database",
            "temperature_dependent": true,
            "unit": "g/cm\u00b3",
            "nist_available": true
          },
          "hardness_hrc": {
            "value": "28-34",
            "source": "Original_Database",
            "temperature_dependent": false,
            "unit": ""
          },
          "youngs_modulus": {
            "value": 205,
            "source": "Original_Database",
            "temperature_dependent": false,
            "unit": "GPa"
          },
          "shear_modulus": {
            "value": 80,
            "source": "Original_Database",
            "temperature_dependent": false,
            "unit": "GPa"
          },
          "poisson_ratio": {
            "value": 0.3,
            "source": "Original_Database",
            "temperature_dependent": false,
            "unit": ""
          }
        },
        "thermal": {
          "melting_point": {
            "value": 1454,
            "source": "Original_Database",
            "temperature_dependent": false,
            "unit": "\u00b0C"
          },
          "thermal_conductivity": {
            "value": 41,
            "source": "Original_Database",
            "temperature_dependent": true,
            "unit": "W/m\u00b7K",
            "nist_available": true
          }
        }
      },
      "applications": [
        "Plastic injection molds",
        "Die casting dies",
        "Holders"
      ],
      "standards": [
        "ASTM A681"
      ],
