Repository: jnarwell/drip-3d.com

# Force Railway redeploy - Mon Nov 17 15:08:45 PST 2025

File: drip-team-portal/backend/app/data/alloy_standards_backup_20251114_151401.json (part 7 of 11)
{
      "source": "Original_Database"
    }
  },
  "carbon_steels": {
    "1018": {
      "common_name": "1018 Low Carbon Steel",
      "uns": "G10180",
      "base_alloy": "1018",
      "composition": {
        "Fe": "balance",
        "C": "0.14-0.20",
        "Mn": "0.60-0.90",
        "P": "0.04 max",
        "S": "0.05 max"
      },
      "properties": {
        "mechanical": {
          "density": {
            "value": 7.87,
            "source": "Basic_Database",
            "temperature_dependent": true,
            "unit": "g/cm\u00b3",
            "nist_available": true
          },
          "yield_strength": {
            "value": 370,
            "source": "Basic_Database",
            "temperature_dependent": false,
            "unit": "MPa"
          },
          "ultimate_tensile_strength": {
            "value": 440,
            "source": "Basic_Database",
            "temperature_dependent": false,
            "unit": "MPa"
          },
          "elongation": {
            "value": 15,
            "source": "Basic_Database",
            "temperature_dependent": false,
            "unit": "%"
          },
          "youngs_modulus": {
            "value": 200,
            "source": "Basic_Database",
            "temperature_dependent": false,
            "unit": "GPa"
          },
          "shear_modulus": {
            "value": 80,
            "source": "Basic_Database",
            "temperature_dependent": false,
            "unit": "GPa"
          },
          "poisson_ratio": {
            "value": 0.3,
            "source": "Basic_Database",
            "temperature_dependent": false,
            "unit": ""
          },
          "brinell_hardness": {
            "value": 126,
            "source": "Basic_Database",
            "temperature_dependent": false,
            "unit": "HB"
          }
        },
        "thermal": {
          "melting_point": {
            "value": 1514,
            "source": "Basic_Database",
            "temperature_dependent": false,
            "unit": "\u00b0C"
          },
          "thermal_conductivity": {
            "value": 51.9,
            "source": "Basic_Database",
            "temperature_dependent": true,
            "unit": "W/m\u00b7K",
            "nist_available": true
          },
          "specific_heat": {
            "value": 486,
            "source": "Basic_Database",
            "temperature_dependent": true,
            "unit": "J/kg\u00b7K",
            "nist_available": true
          }
        }
      },
      "applications": [
        "Shafts",
        "Pins",
        "Chain links",
        "Tie rods"
      ],
      "standards": [
        "ASTM A29",
        "ASTM A108"
      ],
      "source": "Basic_Database"
    },
    "1020": {
      "common_name": "1020 Low Carbon Steel",
      "uns": "G10200",
      "base_alloy": "1020",
      "composition": {
        "Fe": "balance",
        "C": "0.17-0.23",
        "Mn": "0.30-0.60",
        "P": "0.04 max",
        "S": "0.05 max"
      },
      "properties": {
        "mechanical": {
          "density": {
            "value": 7.87,
            "source": "Original_Database",
            "temperature_dependent": true,
            "unit": "g/cm\u00b3",
            "nist_available": true
          },
          "yield_strength": {
            "value": 295,
            "source": "Original_Database",
            "temperature_dependent": false,
            "unit": "MPa"
          },
          "ultimate_tensile_strength": {
            "value": 395,
            "source": "Original_Database",
            "temperature_dependent": false,
            "unit": "MPa"
          },
          "elongation": {
            "value": 36.5,
            "source": "Original_Database",
            "temperature_dependent": false,
            "unit": "%"
          },
          "youngs_modulus": {
            "value": 200,
            "source": "Original_Database",
            "temperature_dependent": false,
            "unit": "GPa"
          },
          "shear_modulus": {
            "value": 80,
            "source": "Original_Database",
            "temperature_dependent": false,
            "unit": "GPa"
          },
          "poisson_ratio": {
            "value": 0.3,
            "source": "Original_Database",
            "temperature_dependent": false,
            "unit": ""
          },
          "brinell_hardness": {
            "value": 111,
            "source": "Original_Database",
            "temperature_dependent": false,
            "unit": "HB"
          }
        },
        "thermal": {
          "melting_point": {
            "value": 1515,
            "source": "Original_Database",
            "temperature_dependent": false,
            "unit": "\u00b0C"
          },
          "thermal_conductivity": {
            "value": 51.9,
            "source": "Original_Database",
            "temperature_dependent": true,
            "unit": "W/m\u00b7K",
            "nist_available": true
          },
          "specific_heat": {
            "value": 486,
            "source": "Original_Database",
            "temperature_dependent": true,
            "unit": "J/kg\u00b7K",
            "nist_available": true
          }
        }
      },
      "applications": [
        "General purpose",
        "Machinery parts",
        "Shafts",
        "Axles"
      ],
      "standards": [
        "ASTM A29",
        "ASTM A36"
      ],
      "source": "Original_Database"
    },
    "1045": {
      "common_name": "1045 Medium Carbon Steel",
      "uns": "G10450",
      "base_alloy": "1045",
      "composition": {
        "Fe": "balance",
        "C": "0.42-0.50",
        "Mn": "0.60-0.90",
        "P": "0.04 max",
        "S": "0.05 max"
      },
      "properties": {
        "mechanical": {
          "density": {
            "value": 7.87,
            "source": "Basic_Database",
            "temperature_dependent": true,
            "unit": "g/cm\u00b3",
            "nist_available": true
          },
          "yield_strength": {
            "value": 530,
            "source": "Basic_Database",
            "temperature_dependent": false,
            "unit": "MPa"
          },
          "ultimate_tensile_strength": {
            "value": 625,
            "source": "Basic_Database",
            "temperature_dependent": false,
            "unit": "MPa"
          },
          "elongation": {
            "value": 12,
            "source": "Basic_Database",
            "temperature_dependent": false,
            "unit": "%"
          },
          "youngs_modulus": {
            "value": 200,
            "source": "Basic_Database",
            "temperature_dependent": false,
            "unit": "GPa"
          },
          "shear_modulus": {
            "value": 80,
            "source": "Basic_Database",
            "temperature_dependent": false,
            "unit": "GPa"
          },
          "poisson_ratio": {
            "value": 0.3,
            "source": "Basic_Database",
            "temperature_dependent": false,
            "unit": ""
          },
          "brinell_hardness": {
            "value": 179,
            "source": "Basic_Database",
            "temperature_dependent": false,
            "unit": "HB"
          }
        },
        "thermal": {
          "melting_point": {
            "value": 1495,
            "source": "Basic_Database",
            "temperature_dependent": false,
            "unit": "\u00b0C"
          },
          "thermal_conductivity": {
            "value": 49.8,
            "source": "Basic_Database",
            "temperature_dependent": true,
            "unit": "W/m\u00b7K",
            "nist_available": true
          },
          "specific_heat": {
            "value": 486,
            "source": "Basic_Database",
            "temperature_dependent": true,
            "unit": "J/kg\u00b7K",
            "nist_available": true
          }
        }
      },
      "applications": [
        "Gears",
        "Shafts",
        "Axles",
        "Bolts"
      ],
      "standards": [
        "ASTM A29",
        "SAE J412"
      ],
      "source": "Basic_Database"
    },
    "4130": {
      "common_name": "4130 Chromoly Steel",
      "uns": "G41300",
      "base_alloy": "4130",
      "composition": {
        "Fe": "balance",
        "C": "0.28-0.33",
        "Cr": "0.80-1.10",
        "Mo": "0.15-0.25",
        "Mn": "0.40-0.60"
      },
      "properties": {
        "mechanical": {
          "density": {
            "value": 7.85,
            "source": "Basic_Database",
            "temperature_dependent": true,
            "unit": "g/cm\u00b3",
            "nist_available": true
          },
          "yield_strength": {
            "value": 785,
            "source": "Basic_Database",
            "temperature_dependent": false,
            "unit": "MPa"
          },
          "ultimate_tensile_strength": {
            "value": 910,
            "source": "Basic_Database",
            "temperature_dependent": false,
            "unit": "MPa"
          },
          "elongation": {
            "value": 20,
            "source": "Basic_Database",
            "temperature_dependent": false,
            "unit": "%"
          },
          "youngs_modulus": {
            "value": 205,
            "source": "Basic_Database",
            "temperature_dependent": false,
            "unit": "GPa"
          },
          "shear_modulus": {
            "value": 80,
            "source": "Basic_Database",
            "temperature_dependent": false,
            "unit": "GPa"
          },
          "poisson_ratio": {
            "value": 0.3,
            "source": "Basic_Database",
            "temperature_dependent": false,
            "unit": ""
          },
          "brinell_hardness": {
            "value": 217,
            "source": "Basic_Database",
            "temperature_dependent": false,
            "unit": "HB"
          }
        },
        "thermal": {
          "melting_point": {
            "value": 1504,
            "source": "Basic_Database",
            "temperature_dependent": false,
            "unit": "\u00b0C"
          },
          "thermal_conductivity": {
            "value": 42.7,
            "source": "Basic_Database",
            "temperature_dependent": true,
            "unit": "W/m\u00b7K",
            "nist_available": true
          },
          "specific_heat": {
            "value": 477,
            "source": "Basic_Database",
            "temperature_dependent": true,
            "unit": "J/kg\u00b7K",
            "nist_available": true
          }
        }
      },
      "applications": [
        "Aircraft parts",
        "Bicycle frames",
        "Automotive parts"
      ],
      "standards": [
        "ASTM A29",
        "AMS 6350"
      ],
      "source": "Basic_Database"
    },
    "4140": {
      "common_name": "4140 Alloy Steel",
      "uns": "G41400",
      "base_alloy": "4140",
      "composition": {
        "Fe": "balance",
        "C": "0.38-0.43",
        "Cr": "0.80-1.10",
        "Mo": "0.15-0.25",
        "Mn": "0.75-1.00"
      },
      "properties": {
        "mechanical": {
          "density": {
            "value": 7.85,
            "source": "Basic_Database",
            "temperature_dependent": true,
            "unit": "g/cm\u00b3",
            "nist_available": true
          },
          "yield_strength": {
            "value": 655,
            "source": "Basic_Database",
            "temperature_dependent": false,
            "unit": "MPa"
          },
          "ultimate_tensile_strength": {
            "value": 1020,
            "source": "Basic_Database",
            "temperature_dependent": false,
            "unit": "MPa"
          },
          "elongation": {
            "value": 17.7,
            "source": "Basic_Database",
            "temperature_dependent": false,
            "unit": "%"
          },
          "youngs_modulus": {
            "value": 205,
            "source": "Basic_Database",
            "temperature_dependent": false,
            "unit": "GPa"
          },
          "shear_modulus": {
            "value": 80,
            "source": "Basic_Database",
            "temperature_dependent": false,
            "unit": "GPa"
          },
          "poisson_ratio": {
            "value": 0.3,
            "source": "Basic_Database",
            "temperature_dependent": false,
            "unit": ""
          },
          "brinell_hardness": {
            "value": 302,
            "source": "Basic_Database",
            "temperature_dependent": false,
            "unit": "HB"
          }
        },
        "thermal": {
          "melting_point": {
            "value": 1500,
            "source": "Basic_Database",
            "temperature_dependent": false,
            "unit": "\u00b0C"
          },
          "thermal_conductivity": {
            "value": 42.6,
            "source": "Basic_Database",
            "temperature_dependent": true,
            "unit": "W/m\u00b7K",
            "nist_available": true
          },
          "specific_heat": {
            "value": 473,
            "source": "Basic_Database",
            "temperature_dependent": true,
            "unit": "J/kg\u00b7K",
            "nist_available": true
          }
        }
      },
      "applications": [
        "Gears",
        "Shafts",
        "Studs",
        "Forgings"
      ],
      "standards": [
        "ASTM A29",
        "AMS 6382"
      ],
      "source": "Basic_Database"
    },
    "4340": {
      "common_name": "4340 Alloy Steel",
      "uns": "G43400",
      "base_alloy": "4340",
      "composition": {
        "Fe": "balance",
        "C": "0.38-0.43",
        "Ni": "1.65-2.00",
        "Cr": "0.70-0.90",
        "Mo": "0.20-0.30",
        "Mn": "0.60-0.80"
      },
      "properties": {
        "mechanical": {
          "density": {
            "value": 7.85,
            "source": "Basic_Database",
            "temperature_dependent": true,
            "unit": "g/cm\u00b3",
            "nist_available": true
          },
          "yield_strength": {
            "value": 1275,
            "source": "Basic_Database",
            "temperature_dependent": false,
            "unit": "MPa"
          },
          "ultimate_tensile_strength": {
            "value": 1420,
            "source": "Basic_Database",
            "temperature_dependent": false,
            "unit": "MPa"
          },
          "elongation": {
            "value": 11,
            "source": "Basic_Database",
            "temperature_dependent": false,
            "unit": "%"
          },
          "youngs_modulus": {
            "value": 205,
            "source": "Basic_Database",
            "temperature_dependent": false,
            "unit": "GPa"
          },
          "shear_modulus": {
            "value": 80,
            "source": "Basic_Database",
            "temperature_dependent": false,
            "unit": "GPa"
          },
          "poisson_ratio": {
            "value": 0.3,
            "source": "Basic_Database",
            "temperature_dependent": false,
            "unit": ""
          },
          "brinell_hardness": {
            "value": 363,
            "source": "Basic_Database",
            "temperature_dependent": false,
            "unit": "HB"
          }
        },
        "thermal": {
          "melting_point": {
            "value": 1427,
            "source": "Basic_Database",
            "temperature_dependent": false,
            "unit": "\u00b0C"
          },
          "thermal_conductivity": {
            "value": 44.5,
            "source": "Basic_Database",
            "temperature_dependent": true,
            "unit": "W/m\u00b7K",
            "nist_available": true
          },
          "specific_heat": {
            "value": 475,
            "source": "Basic_Database",
            "temperature_dependent": true,
            "unit": "J/kg\u00b7K",
            "nist_available": true
          }
        }
      },
      "applications": [
        "Aircraft landing gear",
        "Power transmission gears",
        "Shafts"
      ],
      "standards": [
        "ASTM A29",
        "AMS 6414"
      ],
      "source": "Basic_Database"
    },
    "8620": {
      "common_name": "8620 Alloy Steel",
      "uns": "G86200",
      "base_alloy": "8620",
      "composition": {
        "Fe": "balance",
        "C": "0.18-0.23",
        "Ni": "0.40-0.70",
        "Cr": "0.40-0.60",
        "Mo": "0.15-0.25",
        "Mn": "0.70-0.90"
      },
      "properties": {
        "mechanical": {
          "density": {
            "value": 7.85,
            "source": "Original_Database",
            "temperature_dependent": true,
            "unit": "g/cm\u00b3",
            "nist_available": true
          },
          "yield_strength": {
            "value": 530,
            "source": "Original_Database",
            "temperature_dependent": false,
            "unit": "MPa"
          },
          "ultimate_tensile_strength": {
            "value": 640,
            "source": "Original_Database",
            "temperature_dependent": false,
            "unit": "MPa"
          },
          "elongation": {
            "value": 31.3,
            "source": "Original_Database",
            "temperature_dependent": false,
            "unit": "%"
          },
          "youngs_modulus": {
            "value": 205,
            "source": "Original_Database",
            "temperature_dependent": false,
            "unit": "GPa"
          },
          "shear_modulus": {
            "value": 80,
            "source": "Original_Database",
            "temperature_dependent": false,
            "unit": "GPa"
          },
          "poisson_ratio": {
            "value": 0.3,
            "source": "Original_Database",
            "temperature_dependent": false,
            "unit": ""
          },
          "brinell_hardness": {
            "value": 149,
            "source": "Original_Database",
            "temperature_dependent": false,
            "unit": "HB"
          }
        },
        "thermal": {
          "melting_point": {
            "value": 1510,
            "source": "Original_Database",
            "temperature_dependent": false,
            "unit": "\u00b0C"
          },
          "thermal_conductivity": {
            "value": 46.6,
            "source": "Original_Database",
            "temperature_dependent": true,
            "unit": "W/m\u00b7K",
            "nist_available": true
          },
          "specific_heat": {
            "value": 486,
            "source": "Original_Database",
            "temperature_dependent": true,
            "unit": "J/kg\u00b7K",
            "nist_available": true
          }
        }
      },
      "applications": [
        "Gears",
        "Piston pins",
        "Camshafts",
        "King pins"
      ],
      "standards": [
        "ASTM A29",
        "AMS 6274"
      ],
      "source": "Original_Database"
    },
    "9310": {
      "common_name": "9310 Alloy Steel",
      "uns": "G93106",
      "base_alloy": "9310",
      "composition": {
        "Fe": "balance",
        "C": "0.08-0.13",
        "Ni": "3.00-3.50",
        "Cr": "1.00-1.40",
        "Mo": "0.08-0.15",
        "Mn": "0.45-0.65"
      },
      "properties": {
        "mechanical": {
          "density": {
            "value": 7.85,
            "source": "Original_Database",
            "temperature_dependent": true,
            "unit": "g/cm\u00b3",
            "nist_available": true
          },
          "yield_strength": {
            "value": 1310,
            "source": "Original_Database",
            "temperature_dependent": false,
            "unit": "MPa"
          },
          "ultimate_tensile_strength": {
            "value": 1455,
            "source": "Original_Database",
            "temperature_dependent": false,
            "unit": "MPa"
          },
          "elongation": {
            "value": 13,
            "source": "Original_Database",
            "temperature_dependent": false,
            "unit": "%"
          },
          "youngs_modulus": {
            "value": 205,
            "source": "Original_Database",
            "temperature_dependent": false,
            "unit": "GPa"
          },
          "shear_modulus": {
            "value": 80,
            "source": "Original_Database",
            "temperature_dependent": false,
            "unit": "GPa"
          },
          "poisson_ratio": {
            "value": 0.3,
            "source": "Original_Database",
            "temperature_dependent": false,
            "unit": ""
          },
          "brinell_hardness": {
            "value": 415,
            "source": "Original_Database",
            "temperature_dependent": false,
            "unit": "HB"
          }
        },
        "thermal": {
          "melting_point": {
            "value": 1454,
            "source": "Original_Database",
            "temperature_dependent": false,
            "unit": "\u00b0C"
          },
          "thermal_conductivity": {
            "value": 41.5,
            "source": "Original_Database",
            "temperature_dependent": true,
            "unit": "W/m\u00b7K",
            "nist_available": true
          },
          "specific_heat": {
            "value": 440,
            "source": "Original_Database",
            "temperature_dependent": true,
            "unit": "J/kg\u00b7K",
            "nist_available": true
          }
        }
      },
      "applications": [
        "Aircraft gears",
        "Crankshafts",
        "Heavy duty gears"
      ],
      "standards": [
        "AMS 6265",
        "AMS 6260"
      ],
      "source": "Original_Database"
    }
  },
  "refractory_metals": {
    "W": {
      "common_name": "Pure Tungsten",
      "uns": "R07005",
      "base_alloy": "W",
      "composition": {
        "W": "99.95 min"
      },
      "properties": {
        "mechanical": {
          "density": {
            "value": 19.25,
            "source": "Basic_Database",
            "temperature_dependent": true,
            "unit": "g/cm\u00b3",
            "nist_available": true
          },
          "yield_strength": {
            "value": 550,
            "source": "Basic_Database",
            "temperature_dependent": false,
            "unit": "MPa"
          },
          "ultimate_tensile_strength": {
            "value": 980,
            "source": "Basic_Database",
            "temperature_dependent": false,
            "unit": "MPa"
          },
          "elongation": {
            "value": 2,
            "source": "Basic_Database",
            "temperature_dependent": false,
            "unit": "%"
          },
          "youngs_modulus": {
            "value": 411,
            "source": "Basic_Database",
            "temperature_dependent": false,
            "unit": "GPa"
          },
          "shear_modulus": {
            "value": 161,
            "source": "Basic_Database",
            "temperature_dependent": false,
            "unit": "GPa"
          },
          "poisson_ratio": {
            "value": 0.28,
            "source": "Basic_Database",
            "temperature_dependent": false,
            "unit": ""
          },
          "brinell_hardness": {
            "value": 350,
            "source": "Basic_Database",
            "temperature_dependent": false,
            "unit": "HB"
          }
        },
        "thermal": {
          "melting_point": {
            "value": 3422,
            "source": "Basic_Database",
            "temperature_dependent": false,
            "unit": "\u00b0C"
          },
          "thermal_conductivity": {
            "value": 173,
            "source": "Basic_Database",
            "temperature_dependent": true,
            "unit": "W/m\u00b7K",
            "nist_available": true
          },
          "specific_heat": {
            "value": 132,
            "source": "Basic_Database",
            "temperature_dependent": true,
            "unit": "J/kg\u00b7K",
            "nist_available": true
          }
        }
      },
      "applications": [
        "High-temperature furnace parts",
        "Electron emitters",
        "X-ray targets"
      ],
      "standards": [
        "ASTM B760",
        "ASTM F288"
      ],
      "source": "Basic_Database"
    },
    "Mo": {
      "common_name": "Pure Molybdenum",
      "uns": "R03600",
      "base_alloy": "Mo",
      "composition": {
        "Mo": "99.95 min"
      },
      "properties": {
        "mechanical": {
          "density": {
            "value": 10.22,
            "source": "Basic_Database",
            "temperature_dependent": true,
            "unit": "g/cm\u00b3",
            "nist_available": true
          },
          "yield_strength": {
            "value": 450,
            "source": "Basic_Database",
            "temperature_dependent": false,
            "unit": "MPa"
          },
          "ultimate_tensile_strength": {
            "value": 630,
            "source": "Basic_Database",
            "temperature_dependent": false,
            "unit": "MPa"
          },
          "elongation": {
            "value": 25,
            "source": "Basic_Database",
            "temperature_dependent": false,
            "unit": "%"
          },
          "youngs_modulus": {
            "value": 329,
            "source": "Basic_Database",
            "temperature_dependent": false,
            "unit": "GPa"
          },
          "shear_modulus": {
            "value": 126,
            "source": "Basic_Database",
            "temperature_dependent": false,
            "unit": "GPa"
          },
          "poisson_ratio": {
            "value": 0.31,
            "source": "Basic_Database",
            "temperature_dependent": false,
            "unit": ""
          },
          "brinell_hardness": {
            "value": 200,
            "source": "Basic_Database",
            "temperature_dependent": false,
            "unit": "HB"
          }
        },
        "thermal": {
          "melting_point": {
            "value": 2623,
            "source": "Basic_Database",
            "temperature_dependent": false,
            "unit": "\u00b0C"
          },
          "thermal_conductivity": {
            "value": 138,
            "source": "Basic_Database",
            "temperature_dependent": true,
            "unit": "W/m\u00b7K",
            "nist_available": true
          },
          "specific_heat": {
            "value": 251,
            "source": "Basic_Database",
            "temperature_dependent": true,
            "unit": "J/kg\u00b7K",
            "nist_available": true
          }
        }
      },
      "applications": [
        "High-temperature structural parts",
        "Electronic components",
        "Glass melting electrodes"
      ],
      "standards": [
        "ASTM B386",
        "ASTM B387"
      ],
      "source": "Basic_Database"
    },
    "Ta": {
      "common_name": "Pure Tantalum",
      "uns": "R05200",
      "base_alloy": "Ta",
      "composition": {
        "Ta": "99.95 min"
      },
      "properties": {
        "mechanical": {
          "density": {
            "value": 16.65,
            "source": "Basic_Database",
            "temperature_dependent": true,
            "unit": "g/cm\u00b3",
            "nist_available": true
          },
          "yield_strength": {
            "value": 165,
            "source": "Basic_Database",
            "temperature_dependent": false,
            "unit": "MPa"
          },
          "ultimate_tensile_strength": {
            "value": 285,
            "source": "Basic_Database",
            "temperature_dependent": false,
            "unit": "MPa"
          },
          "elongation": {
            "value": 25,
            "source": "Basic_Database",
            "temperature_dependent": false,
            "unit": "%"
          },
          "youngs_modulus": {
            "value": 186,
            "source": "Basic_Database",
            "temperature_dependent": false,
            "unit": "GPa"
          },
          "shear_modulus": {
            "value": 69,
            "source": "Basic_Database",
            "temperature_dependent": false,
            "unit": "GPa"
          },
          "poisson_ratio": {
            "value": 0.34,
            "source": "Basic_Database",
            "temperature_dependent": false,
            "unit": ""
          },
          "brinell_hardness": {
            "value": 90,
            "source": "Basic_Database",
            "temperature_dependent": false,
            "unit": "HB"
          }
        },
        "thermal": {
          "melting_point": {
            "value": 3017,
            "source": "Basic_Database",
            "temperature_dependent": false,
            "unit": "\u00b0C"
          },
          "thermal_conductivity": {
            "value": 57.5,
            "source": "Basic_Database",
            "temperature_dependent": true,
            "unit": "W/m\u00b7K",
            "nist_available": true
          },
          "specific_heat": {
            "value": 140,
            "source": "Basic_Database",
            "temperature_dependent": true,
            "unit": "J/kg\u00b7K",
            "nist_available": true
          }
        }
      },
      "applications": [
        "Chemical process equipment",
        "Capacitors",
        "Medical implants"
      ],
      "standards": [
        "ASTM B364",
        "ASTM B708"
      ],
      "source": "Basic_Database"
    }
  },
  "semiconductors": {
    "Si": {
      "common_name": "Silicon (Electronic Grade)",
      "uns": "",
      "base_alloy": "Si",
      "composition": {
        "Si": "99.9999"
      },
      "properties": {
        "mechanical": {
          "density": {
            "value": 2.329,
            "source": "Basic_Database",
            "temperature_dependent": true,
            "unit": "g/cm\u00b3",
            "nist_available": true
          },
          "youngs_modulus": {
            "value": 130,
            "source": "Basic_Database",
            "temperature_dependent": false,
            "unit": "GPa"
          },
          "shear_modulus": {
            "value": 79.9,
            "source": "Basic_Database",
            "temperature_dependent": false,
            "unit": "GPa"
          },
          "poisson_ratio": {
            "value": 0.28,
            "source": "Basic_Database",
            "temperature_dependent": false,
            "unit": ""
          }
        },
        "thermal": {
          "melting_point": {
            "value": 1414,
            "source": "Basic_Database",
            "temperature_dependent": false,
            "unit": "\u00b0C"
          },
          "thermal_conductivity": {
            "value": 149,
            "source": "Basic_Database",
            "temperature_dependent": true,
            "unit": "W/m\u00b7K",
            "nist_available": true
          },
          "specific_heat": {
            "value": 705,
            "source": "Basic_Database",
            "temperature_dependent": true,
            "unit": "J/kg\u00b7K",
            "nist_available": true
          }
        },
        "electrical": {
          "band_gap": {
            "value": 1.12,
            "source": "Basic_Database",
            "temperature_dependent": false,
            "unit": ""
          },
          "resistivity": {
            "value": 2300,
            "source": "Basic_Database",
            "temperature_dependent": false,
            "unit": ""
          }
        }
      },
      "applications": [
        "Integrated circuits",
        "Solar cells",
        "MEMS devices"
      ],
      "standards": [
        "SEMI M1"
      ],
      "source": "Basic_Database"
    },
    "Ge": {
      "common_name": "Germanium",
      "uns": "",
      "base_alloy": "Ge",
      "composition": {
        "Ge": "99.999"
      },
      "properties": {
        "mechanical": {
          "density": {
            "value": 5.323,
            "source": "Basic_Database",
            "temperature_dependent": true,
            "unit": "g/cm\u00b3",
            "nist_available": true
          },
          "youngs_modulus": {
            "value": 103,
            "source": "Basic_Database",
            "temperature_dependent": false,
            "unit": "GPa"
          },
          "shear_modulus": {
            "value": 41,
            "source": "Basic_Database",
            "temperature_dependent": false,
            "unit": "GPa"
          },
          "poisson_ratio": {
            "value": 0.26,
            "source": "Basic_Database",
            "temperature_dependent": false,
            "unit": ""
          }
        },
        "thermal": {
          "melting_point": {
            "value": 938,
            "source": "Basic_Database",
            "temperature_dependent": false,
            "unit": "\u00b0C"
          },
          "thermal_conductivity": {
            "value": 60.2,
            "source": "Basic_Database",
            "temperature_dependent": true,
            "unit": "W/m\u00b7K",
            "nist_available": true
          },
          "specific_heat": {
            "value": 320,
            "source": "Basic_Database",
            "temperature_dependent": true,
            "unit": "J/kg\u00b7K",
            "nist_available": true
          }
        },
        "electrical": {
          "band_gap": {
            "value": 0.67,
            "source": "Basic_Database",
            "temperature_dependent": false,
            "unit": ""
          },
          "resistivity": {
            "value": 46,
            "source": "Basic_Database",
            "temperature_dependent": false,
            "unit": ""
          }
        }
      },
      "applications": [
        "Infrared optics",
        "Transistors",
        "Solar cells"
      ],
      "standards": [
        "ASTM F1094"
      ],
      "source": "Basic_Database"
    },
    "GaAs": {
      "common_name": "Gallium Arsenide",
      "uns": "",
      "base_alloy": "GaAs",
      "composition": {
        "Ga": "50",
        "As": "50"
      },
      "properties": {
        "mechanical": {
          "density": {
            "value": 5.318,
            "source": "Basic_Database",
            "temperature_dependent": true,
            "unit": "g/cm\u00b3",
            "nist_available": true
          },
          "youngs_modulus": {
            "value": 85.5,
            "source": "Basic_Database",
            "temperature_dependent": false,
            "unit": "GPa"
          },
          "shear_modulus": {
            "value": 32.9,
            "source": "Basic_Database",
            "temperature_dependent": false,
            "unit": "GPa"
          },
          "poisson_ratio": {
            "value": 0.31,
            "source": "Basic_Database",
            "temperature_dependent": false,
            "unit": ""
          }
        },
        "thermal": {
          "melting_point": {
            "value": 1238,
            "source": "Basic_Database",
            "temperature_dependent": false,
            "unit": "\u00b0C"
          },
          "thermal_conductivity": {
            "value": 46,
            "source": "Basic_Database",
            "temperature_dependent": true,
            "unit": "W/m\u00b7K",
            "nist_available": true
          },
          "specific_heat": {
            "value": 350,
            "source": "Basic_Database",
            "temperature_dependent": true,
            "unit": "J/kg\u00b7K",
            "nist_available": true
          }
        },
        "electrical": {
          "band_gap": {
            "value": 1.424,
            "source": "Basic_Database",
            "temperature_dependent": false,
            "unit": ""
          },
          "resistivity": {
            "value": 100000000.0,
            "source": "Basic_Database",
            "temperature_dependent": false,
            "unit": ""
          }
        }
      },
      "applications": [
        "LEDs",
        "Laser diodes",
        "High-frequency electronics"
      ],
      "standards": [
        "SEMI M15"
      ],
      "source": "Basic_Database"
    }
  },
  "aluminum_wrought": {
    "1100": {
      "common_name": "1100 Aluminum (99% Pure)",
      "uns": "A91100",
      "base_alloy": "1100",
      "composition": {
        "Al": "99.0 min",
        "Cu": "0.05-0.20",
        "Si+Fe": "0.95 max"
      },
      "properties": {
        "mechanical": {
          "density": {
            "value": 2.71,
            "source": "Extended_Database",
            "temperature_dependent": true,
            "unit": "g/cm\u00b3",
            "nist_available": true
          },
          "yield_strength": {
            "value": 34,
            "source": "Extended_Database",
            "temperature_dependent": false,
            "unit": "MPa"
          },
          "ultimate_tensile_strength": {
            "value": 90,
            "source": "Extended_Database",
            "temperature_dependent": false,
            "unit": "MPa"
          },
          "elongation": {
            "value": 35,
            "source": "Extended_Database",
            "temperature_dependent": false,
            "unit": "%"
          },
          "youngs_modulus": {
            "value": 68.9,
            "source": "Extended_Database",
            "temperature_dependent": false,
            "unit": "GPa"
          },
          "shear_modulus": {
            "value": 26.0,
            "source": "Extended_Database",
            "temperature_dependent": false,
            "unit": "GPa"
          },
          "poisson_ratio": {
            "value": 0.33,
            "source": "Extended_Database",
            "temperature_dependent": false,
            "unit": ""
          }
        },
        "thermal": {
          "melting_point": {
            "value": 643,
            "source": "Extended_Database",
            "temperature_dependent": false,
            "unit": "\u00b0C"
          },
          "thermal_conductivity": {
            "value": 222,
            "source": "Extended_Database",
            "temperature_dependent": true,
            "unit": "W/m\u00b7K",
            "nist_available": true
          },
          "specific_heat": {
            "value": 904,
            "source": "Extended_Database",
            "temperature_dependent": true,
            "unit": "J/kg\u00b7K",
            "nist_available": true
          }
        }
      },
      "applications": [
        "Chemical equipment",
        "Heat exchangers",
        "Food handling"
      ],
      "standards": [
        "ASTM B209",
        "ASTM B211"
      ],
      "source": "Extended_Database"
    },
    "2024": {
      "common_name": "2024 Aluminum (Aircraft Grade)",
      "uns": "A92024",
      "base_alloy": "2024",
      "composition": {
        "Al": "90.7-94.7",
        "Cu": "3.8-4.9",
        "Mg": "1.2-1.8",
        "Mn": "0.30-0.9"
      },
      "properties": {
        "mechanical": {
          "density": {
            "value": 2.78,
            "source": "Extended_Database",
            "temperature_dependent": true,
            "unit": "g/cm\u00b3",
            "nist_available": true
          },
          "yield_strength": {
            "value": 345,
            "source": "Extended_Database",
            "temperature_dependent": false,
            "unit": "MPa"
          },
          "ultimate_tensile_strength": {
            "value": 470,
            "source": "Extended_Database",
            "temperature_dependent": false,
            "unit": "MPa"
          },
          "elongation": {
            "value": 18,
            "source": "Extended_Database",
            "temperature_dependent": false,
            "unit": "%"
          },
          "youngs_modulus": {
            "value": 73.1,
            "source": "Extended_Database",
            "temperature_dependent": false,
            "unit": "GPa"
          },
