Repository: jnarwell/drip-3d.com

# Force Railway redeploy - Mon Nov 17 15:08:45 PST 2025

File: drip-team-portal/backend/app/data/alloy_standards_backup_20251114_151401.json (part 8 of 11)
{
          "shear_modulus": {
            "value": 28.0,
            "source": "Extended_Database",
            "temperature_dependent": false,
            "unit": "GPa"
          },
          "poisson_ratio": {
            "value": 0.33,
            "source": "Extended_Database",
            "temperature_dependent": false,
            "unit": ""
          }
        },
        "thermal": {
          "melting_point": {
            "value": 502,
            "source": "Extended_Database",
            "temperature_dependent": false,
            "unit": "\u00b0C"
          },
          "thermal_conductivity": {
            "value": 121,
            "source": "Extended_Database",
            "temperature_dependent": true,
            "unit": "W/m\u00b7K",
            "nist_available": true
          },
          "specific_heat": {
            "value": 875,
            "source": "Extended_Database",
            "temperature_dependent": true,
            "unit": "J/kg\u00b7K",
            "nist_available": true
          }
        }
      },
      "applications": [
        "Aircraft structures",
        "High strength/weight applications",
        "Fatigue critical parts"
      ],
      "standards": [
        "ASTM B209",
        "AMS-QQ-A-250/4"
      ],
      "source": "Extended_Database"
    },
    "3003": {
      "common_name": "3003 Aluminum (General Purpose)",
      "uns": "A93003",
      "base_alloy": "3003",
      "composition": {
        "Al": "96.8-99.0",
        "Mn": "1.0-1.5",
        "Cu": "0.05-0.20"
      },
      "properties": {
        "mechanical": {
          "density": {
            "value": 2.73,
            "source": "Extended_Database",
            "temperature_dependent": true,
            "unit": "g/cm\u00b3",
            "nist_available": true
          },
          "yield_strength": {
            "value": 125,
            "source": "Extended_Database",
            "temperature_dependent": false,
            "unit": "MPa"
          },
          "ultimate_tensile_strength": {
            "value": 150,
            "source": "Extended_Database",
            "temperature_dependent": false,
            "unit": "MPa"
          },
          "elongation": {
            "value": 30,
            "source": "Extended_Database",
            "temperature_dependent": false,
            "unit": "%"
          },
          "youngs_modulus": {
            "value": 68.9,
            "source": "Extended_Database",
            "temperature_dependent": false,
            "unit": "GPa"
          },
          "shear_modulus": {
            "value": 26.0,
            "source": "Extended_Database",
            "temperature_dependent": false,
            "unit": "GPa"
          },
          "poisson_ratio": {
            "value": 0.33,
            "source": "Extended_Database",
            "temperature_dependent": false,
            "unit": ""
          }
        },
        "thermal": {
          "melting_point": {
            "value": 643,
            "source": "Extended_Database",
            "temperature_dependent": false,
            "unit": "\u00b0C"
          },
          "thermal_conductivity": {
            "value": 193,
            "source": "Extended_Database",
            "temperature_dependent": true,
            "unit": "W/m\u00b7K",
            "nist_available": true
          },
          "specific_heat": {
            "value": 893,
            "source": "Extended_Database",
            "temperature_dependent": true,
            "unit": "J/kg\u00b7K",
            "nist_available": true
          }
        }
      },
      "applications": [
        "Sheet metal work",
        "Cooking utensils",
        "Storage tanks"
      ],
      "standards": [
        "ASTM B209",
        "ASTM B221"
      ],
      "source": "Extended_Database"
    },
    "5052": {
      "common_name": "5052 Aluminum (Marine Grade)",
      "uns": "A95052",
      "base_alloy": "5052",
      "composition": {
        "Al": "95.7-97.7",
        "Mg": "2.2-2.8",
        "Cr": "0.15-0.35"
      },
      "properties": {
        "mechanical": {
          "density": {
            "value": 2.68,
            "source": "Extended_Database",
            "temperature_dependent": true,
            "unit": "g/cm\u00b3",
            "nist_available": true
          },
          "yield_strength": {
            "value": 195,
            "source": "Extended_Database",
            "temperature_dependent": false,
            "unit": "MPa"
          },
          "ultimate_tensile_strength": {
            "value": 260,
            "source": "Extended_Database",
            "temperature_dependent": false,
            "unit": "MPa"
          },
          "elongation": {
            "value": 25,
            "source": "Extended_Database",
            "temperature_dependent": false,
            "unit": "%"
          },
          "youngs_modulus": {
            "value": 69.3,
            "source": "Extended_Database",
            "temperature_dependent": false,
            "unit": "GPa"
          },
          "shear_modulus": {
            "value": 25.9,
            "source": "Extended_Database",
            "temperature_dependent": false,
            "unit": "GPa"
          },
          "poisson_ratio": {
            "value": 0.33,
            "source": "Extended_Database",
            "temperature_dependent": false,
            "unit": ""
          }
        },
        "thermal": {
          "melting_point": {
            "value": 607,
            "source": "Extended_Database",
            "temperature_dependent": false,
            "unit": "\u00b0C"
          },
          "thermal_conductivity": {
            "value": 138,
            "source": "Extended_Database",
            "temperature_dependent": true,
            "unit": "W/m\u00b7K",
            "nist_available": true
          },
          "specific_heat": {
            "value": 880,
            "source": "Extended_Database",
            "temperature_dependent": true,
            "unit": "J/kg\u00b7K",
            "nist_available": true
          }
        }
      },
      "applications": [
        "Marine applications",
        "Fuel tanks",
        "Pressure vessels"
      ],
      "standards": [
        "ASTM B209",
        "ASTM B928"
      ],
      "source": "Extended_Database"
    },
    "6061": {
      "common_name": "6061 Aluminum (Structural)",
      "uns": "A96061",
      "base_alloy": "6061",
      "composition": {
        "Al": "95.8-98.6",
        "Mg": "0.8-1.2",
        "Si": "0.4-0.8",
        "Cu": "0.15-0.40",
        "Cr": "0.04-0.35"
      },
      "properties": {
        "mechanical": {
          "density": {
            "value": 2.7,
            "source": "Extended_Database",
            "temperature_dependent": true,
            "unit": "g/cm\u00b3",
            "nist_available": true
          },
          "yield_strength": {
            "value": 276,
            "source": "Extended_Database",
            "temperature_dependent": false,
            "unit": "MPa"
          },
          "ultimate_tensile_strength": {
            "value": 310,
            "source": "Extended_Database",
            "temperature_dependent": false,
            "unit": "MPa"
          },
          "elongation": {
            "value": 12,
            "source": "Extended_Database",
            "temperature_dependent": false,
            "unit": "%"
          },
          "youngs_modulus": {
            "value": 68.9,
            "source": "Extended_Database",
            "temperature_dependent": false,
            "unit": "GPa"
          },
          "shear_modulus": {
            "value": 26.0,
            "source": "Extended_Database",
            "temperature_dependent": false,
            "unit": "GPa"
          },
          "poisson_ratio": {
            "value": 0.33,
            "source": "Extended_Database",
            "temperature_dependent": false,
            "unit": ""
          }
        },
        "thermal": {
          "melting_point": {
            "value": 582,
            "source": "Extended_Database",
            "temperature_dependent": false,
            "unit": "\u00b0C"
          },
          "thermal_conductivity": {
            "value": 167,
            "source": "Extended_Database",
            "temperature_dependent": true,
            "unit": "W/m\u00b7K",
            "nist_available": true
          },
          "specific_heat": {
            "value": 896,
            "source": "Extended_Database",
            "temperature_dependent": true,
            "unit": "J/kg\u00b7K",
            "nist_available": true
          }
        }
      },
      "applications": [
        "General structural",
        "Machinery parts",
        "Automotive components"
      ],
      "standards": [
        "ASTM B209",
        "ASTM B211",
        "AMS 4027"
      ],
      "source": "Extended_Database"
    },
    "6063": {
      "common_name": "6063 Aluminum (Architectural)",
      "uns": "A96063",
      "base_alloy": "6063",
      "composition": {
        "Al": "97.5-99.3",
        "Mg": "0.45-0.9",
        "Si": "0.2-0.6"
      },
      "properties": {
        "mechanical": {
          "density": {
            "value": 2.69,
            "source": "Extended_Database",
            "temperature_dependent": true,
            "unit": "g/cm\u00b3",
            "nist_available": true
          },
          "yield_strength": {
            "value": 214,
            "source": "Extended_Database",
            "temperature_dependent": false,
            "unit": "MPa"
          },
          "ultimate_tensile_strength": {
            "value": 241,
            "source": "Extended_Database",
            "temperature_dependent": false,
            "unit": "MPa"
          },
          "elongation": {
            "value": 12,
            "source": "Extended_Database",
            "temperature_dependent": false,
            "unit": "%"
          },
          "youngs_modulus": {
            "value": 68.9,
            "source": "Extended_Database",
            "temperature_dependent": false,
            "unit": "GPa"
          },
          "shear_modulus": {
            "value": 25.8,
            "source": "Extended_Database",
            "temperature_dependent": false,
            "unit": "GPa"
          },
          "poisson_ratio": {
            "value": 0.33,
            "source": "Extended_Database",
            "temperature_dependent": false,
            "unit": ""
          }
        },
        "thermal": {
          "melting_point": {
            "value": 616,
            "source": "Extended_Database",
            "temperature_dependent": false,
            "unit": "\u00b0C"
          },
          "thermal_conductivity": {
            "value": 200,
            "source": "Extended_Database",
            "temperature_dependent": true,
            "unit": "W/m\u00b7K",
            "nist_available": true
          },
          "specific_heat": {
            "value": 900,
            "source": "Extended_Database",
            "temperature_dependent": true,
            "unit": "J/kg\u00b7K",
            "nist_available": true
          }
        }
      },
      "applications": [
        "Architectural extrusions",
        "Window frames",
        "Furniture"
      ],
      "standards": [
        "ASTM B221",
        "ASTM B241"
      ],
      "source": "Extended_Database"
    },
    "7075": {
      "common_name": "7075 Aluminum (Aerospace)",
      "uns": "A97075",
      "base_alloy": "7075",
      "composition": {
        "Al": "87.1-91.4",
        "Zn": "5.1-6.1",
        "Mg": "2.1-2.9",
        "Cu": "1.2-2.0",
        "Cr": "0.18-0.28"
      },
      "properties": {
        "mechanical": {
          "density": {
            "value": 2.81,
            "source": "Extended_Database",
            "temperature_dependent": true,
            "unit": "g/cm\u00b3",
            "nist_available": true
          },
          "yield_strength": {
            "value": 503,
            "source": "Extended_Database",
            "temperature_dependent": false,
            "unit": "MPa"
          },
          "ultimate_tensile_strength": {
            "value": 572,
            "source": "Extended_Database",
            "temperature_dependent": false,
            "unit": "MPa"
          },
          "elongation": {
            "value": 11,
            "source": "Extended_Database",
            "temperature_dependent": false,
            "unit": "%"
          },
          "youngs_modulus": {
            "value": 71.7,
            "source": "Extended_Database",
            "temperature_dependent": false,
            "unit": "GPa"
          },
          "shear_modulus": {
            "value": 26.9,
            "source": "Extended_Database",
            "temperature_dependent": false,
            "unit": "GPa"
          },
          "poisson_ratio": {
            "value": 0.33,
            "source": "Extended_Database",
            "temperature_dependent": false,
            "unit": ""
          }
        },
        "thermal": {
          "melting_point": {
            "value": 477,
            "source": "Extended_Database",
            "temperature_dependent": false,
            "unit": "\u00b0C"
          },
          "thermal_conductivity": {
            "value": 130,
            "source": "Extended_Database",
            "temperature_dependent": true,
            "unit": "W/m\u00b7K",
            "nist_available": true
          },
          "specific_heat": {
            "value": 960,
            "source": "Extended_Database",
            "temperature_dependent": true,
            "unit": "J/kg\u00b7K",
            "nist_available": true
          }
        }
      },
      "applications": [
        "Aerospace structures",
        "High stress parts",
        "Competition bicycles"
      ],
      "standards": [
        "ASTM B209",
        "AMS 4045",
        "AMS-QQ-A-250/12"
      ],
      "source": "Extended_Database"
    },
    "7050": {
      "common_name": "7050 Aluminum (Aerospace Forgings)",
      "uns": "A97050",
      "base_alloy": "7050",
      "composition": {
        "Al": "87.3-90.3",
        "Zn": "5.7-6.7",
        "Mg": "1.9-2.6",
        "Cu": "2.0-2.6",
        "Zr": "0.08-0.15"
      },
      "properties": {
        "mechanical": {
          "density": {
            "value": 2.83,
            "source": "Extended_Database",
            "temperature_dependent": true,
            "unit": "g/cm\u00b3",
            "nist_available": true
          },
          "yield_strength": {
            "value": 490,
            "source": "Extended_Database",
            "temperature_dependent": false,
            "unit": "MPa"
          },
          "ultimate_tensile_strength": {
            "value": 550,
            "source": "Extended_Database",
            "temperature_dependent": false,
            "unit": "MPa"
          },
          "elongation": {
            "value": 11,
            "source": "Extended_Database",
            "temperature_dependent": false,
            "unit": "%"
          },
          "youngs_modulus": {
            "value": 71.7,
            "source": "Extended_Database",
            "temperature_dependent": false,
            "unit": "GPa"
          },
          "shear_modulus": {
            "value": 26.9,
            "source": "Extended_Database",
            "temperature_dependent": false,
            "unit": "GPa"
          },
          "poisson_ratio": {
            "value": 0.33,
            "source": "Extended_Database",
            "temperature_dependent": false,
            "unit": ""
          }
        },
        "thermal": {
          "melting_point": {
            "value": 475,
            "source": "Extended_Database",
            "temperature_dependent": false,
            "unit": "\u00b0C"
          },
          "thermal_conductivity": {
            "value": 157,
            "source": "Extended_Database",
            "temperature_dependent": true,
            "unit": "W/m\u00b7K",
            "nist_available": true
          },
          "specific_heat": {
            "value": 860,
            "source": "Extended_Database",
            "temperature_dependent": true,
            "unit": "J/kg\u00b7K",
            "nist_available": true
          }
        }
      },
      "applications": [
        "Aerospace forgings",
        "Thick sections",
        "Stress corrosion critical"
      ],
      "standards": [
        "AMS 4050",
        "AMS 4108"
      ],
      "source": "Extended_Database"
    }
  },
  "aluminum_casting": {
    "A356": {
      "common_name": "A356 Cast Aluminum (AlSi7Mg)",
      "uns": "A13560",
      "base_alloy": "A356",
      "composition": {
        "Al": "91.1-93.3",
        "Si": "6.5-7.5",
        "Mg": "0.25-0.45",
        "Ti": "0.20 max"
      },
      "properties": {
        "mechanical": {
          "density": {
            "value": 2.68,
            "source": "Extended_Database",
            "temperature_dependent": true,
            "unit": "g/cm\u00b3",
            "nist_available": true
          },
          "yield_strength": {
            "value": 165,
            "source": "Extended_Database",
            "temperature_dependent": false,
            "unit": "MPa"
          },
          "ultimate_tensile_strength": {
            "value": 228,
            "source": "Extended_Database",
            "temperature_dependent": false,
            "unit": "MPa"
          },
          "elongation": {
            "value": 3.5,
            "source": "Extended_Database",
            "temperature_dependent": false,
            "unit": "%"
          },
          "youngs_modulus": {
            "value": 72.4,
            "source": "Extended_Database",
            "temperature_dependent": false,
            "unit": "GPa"
          },
          "shear_modulus": {
            "value": 27.1,
            "source": "Extended_Database",
            "temperature_dependent": false,
            "unit": "GPa"
          },
          "poisson_ratio": {
            "value": 0.33,
            "source": "Extended_Database",
            "temperature_dependent": false,
            "unit": ""
          }
        },
        "thermal": {
          "solidus": {
            "value": 555,
            "source": "Extended_Database",
            "temperature_dependent": false,
            "unit": ""
          },
          "liquidus": {
            "value": 615,
            "source": "Extended_Database",
            "temperature_dependent": false,
            "unit": ""
          },
          "thermal_conductivity": {
            "value": 151,
            "source": "Extended_Database",
            "temperature_dependent": true,
            "unit": "W/m\u00b7K",
            "nist_available": true
          },
          "specific_heat": {
            "value": 963,
            "source": "Extended_Database",
            "temperature_dependent": true,
            "unit": "J/kg\u00b7K",
            "nist_available": true
          }
        }
      },
      "applications": [
        "Premium wheels",
        "Aerospace castings",
        "Structural castings"
      ],
      "standards": [
        "ASTM B108",
        "AMS 4217"
      ],
      "source": "Extended_Database"
    },
    "380": {
      "common_name": "380 Die Cast Aluminum (AlSi8Cu3)",
      "uns": "A03800",
      "base_alloy": "380",
      "composition": {
        "Al": "84.1-86.0",
        "Si": "7.5-9.5",
        "Cu": "3.0-4.0",
        "Fe": "1.3 max"
      },
      "properties": {
        "mechanical": {
          "density": {
            "value": 2.71,
            "source": "Extended_Database",
            "temperature_dependent": true,
            "unit": "g/cm\u00b3",
            "nist_available": true
          },
          "yield_strength": {
            "value": 160,
            "source": "Extended_Database",
            "temperature_dependent": false,
            "unit": "MPa"
          },
          "ultimate_tensile_strength": {
            "value": 320,
            "source": "Extended_Database",
            "temperature_dependent": false,
            "unit": "MPa"
          },
          "elongation": {
            "value": 3,
            "source": "Extended_Database",
            "temperature_dependent": false,
            "unit": "%"
          },
          "youngs_modulus": {
            "value": 71.0,
            "source": "Extended_Database",
            "temperature_dependent": false,
            "unit": "GPa"
          },
          "shear_modulus": {
            "value": 26.5,
            "source": "Extended_Database",
            "temperature_dependent": false,
            "unit": "GPa"
          },
          "poisson_ratio": {
            "value": 0.33,
            "source": "Extended_Database",
            "temperature_dependent": false,
            "unit": ""
          }
        },
        "thermal": {
          "solidus": {
            "value": 540,
            "source": "Extended_Database",
            "temperature_dependent": false,
            "unit": ""
          },
          "liquidus": {
            "value": 595,
            "source": "Extended_Database",
            "temperature_dependent": false,
            "unit": ""
          },
          "thermal_conductivity": {
            "value": 109,
            "source": "Extended_Database",
            "temperature_dependent": true,
            "unit": "W/m\u00b7K",
            "nist_available": true
          },
          "specific_heat": {
            "value": 963,
            "source": "Extended_Database",
            "temperature_dependent": true,
            "unit": "J/kg\u00b7K",
            "nist_available": true
          }
        }
      },
      "applications": [
        "Die castings",
        "General purpose",
        "Automotive components"
      ],
      "standards": [
        "ASTM B85"
      ],
      "source": "Extended_Database"
    },
    "383": {
      "common_name": "383 Die Cast Aluminum",
      "uns": "A03830",
      "base_alloy": "383",
      "composition": {
        "Al": "83.5-85.5",
        "Si": "9.5-11.5",
        "Cu": "2.0-3.0",
        "Fe": "1.3 max"
      },
      "properties": {
        "mechanical": {
          "density": {
            "value": 2.74,
            "source": "Extended_Database",
            "temperature_dependent": true,
            "unit": "g/cm\u00b3",
            "nist_available": true
          },
          "yield_strength": {
            "value": 150,
            "source": "Extended_Database",
            "temperature_dependent": false,
            "unit": "MPa"
          },
          "ultimate_tensile_strength": {
            "value": 310,
            "source": "Extended_Database",
            "temperature_dependent": false,
            "unit": "MPa"
          },
          "elongation": {
            "value": 3.5,
            "source": "Extended_Database",
            "temperature_dependent": false,
            "unit": "%"
          },
          "youngs_modulus": {
            "value": 71.0,
            "source": "Extended_Database",
            "temperature_dependent": false,
            "unit": "GPa"
          },
          "shear_modulus": {
            "value": 26.5,
            "source": "Extended_Database",
            "temperature_dependent": false,
            "unit": "GPa"
          },
          "poisson_ratio": {
            "value": 0.33,
            "source": "Extended_Database",
            "temperature_dependent": false,
            "unit": ""
          }
        },
        "thermal": {
          "solidus": {
            "value": 520,
            "source": "Extended_Database",
            "temperature_dependent": false,
            "unit": ""
          },
          "liquidus": {
            "value": 575,
            "source": "Extended_Database",
            "temperature_dependent": false,
            "unit": ""
          },
          "thermal_conductivity": {
            "value": 96,
            "source": "Extended_Database",
            "temperature_dependent": true,
            "unit": "W/m\u00b7K",
            "nist_available": true
          },
          "specific_heat": {
            "value": 963,
            "source": "Extended_Database",
            "temperature_dependent": true,
            "unit": "J/kg\u00b7K",
            "nist_available": true
          }
        }
      },
      "applications": [
        "Die castings",
        "Improved fluidity applications"
      ],
      "standards": [
        "ASTM B85"
      ],
      "source": "Extended_Database"
    },
    "390": {
      "common_name": "390 High Silicon Aluminum",
      "uns": "A03900",
      "base_alloy": "390",
      "composition": {
        "Al": "78.5-81.5",
        "Si": "16.0-18.0",
        "Cu": "4.0-5.0",
        "Mg": "0.45-0.65"
      },
      "properties": {
        "mechanical": {
          "density": {
            "value": 2.73,
            "source": "Extended_Database",
            "temperature_dependent": true,
            "unit": "g/cm\u00b3",
            "nist_available": true
          },
          "yield_strength": {
            "value": 250,
            "source": "Extended_Database",
            "temperature_dependent": false,
            "unit": "MPa"
          },
          "ultimate_tensile_strength": {
            "value": 280,
            "source": "Extended_Database",
            "temperature_dependent": false,
            "unit": "MPa"
          },
          "elongation": {
            "value": 1,
            "source": "Extended_Database",
            "temperature_dependent": false,
            "unit": "%"
          },
          "youngs_modulus": {
            "value": 81.2,
            "source": "Extended_Database",
            "temperature_dependent": false,
            "unit": "GPa"
          },
          "shear_modulus": {
            "value": 30.7,
            "source": "Extended_Database",
            "temperature_dependent": false,
            "unit": "GPa"
          },
          "poisson_ratio": {
            "value": 0.32,
            "source": "Extended_Database",
            "temperature_dependent": false,
            "unit": ""
          }
        },
        "thermal": {
          "solidus": {
            "value": 507,
            "source": "Extended_Database",
            "temperature_dependent": false,
            "unit": ""
          },
          "liquidus": {
            "value": 650,
            "source": "Extended_Database",
            "temperature_dependent": false,
            "unit": ""
          },
          "thermal_conductivity": {
            "value": 134,
            "source": "Extended_Database",
            "temperature_dependent": true,
            "unit": "W/m\u00b7K",
            "nist_available": true
          },
          "specific_heat": {
            "value": 963,
            "source": "Extended_Database",
            "temperature_dependent": true,
            "unit": "J/kg\u00b7K",
            "nist_available": true
          }
        }
      },
      "applications": [
        "Engine blocks",
        "Wear resistant parts",
        "Pistons"
      ],
      "standards": [
        "ASTM B85"
      ],
      "source": "Extended_Database"
    },
    "413": {
      "common_name": "413 Cast Aluminum (AlSi12)",
      "uns": "A04130",
      "base_alloy": "413",
      "composition": {
        "Al": "87.0-89.0",
        "Si": "11.0-13.0",
        "Fe": "1.3 max"
      },
      "properties": {
        "mechanical": {
          "density": {
            "value": 2.66,
            "source": "Extended_Database",
            "temperature_dependent": true,
            "unit": "g/cm\u00b3",
            "nist_available": true
          },
          "yield_strength": {
            "value": 130,
            "source": "Extended_Database",
            "temperature_dependent": false,
            "unit": "MPa"
          },
          "ultimate_tensile_strength": {
            "value": 290,
            "source": "Extended_Database",
            "temperature_dependent": false,
            "unit": "MPa"
          },
          "elongation": {
            "value": 2.5,
            "source": "Extended_Database",
            "temperature_dependent": false,
            "unit": "%"
          },
          "youngs_modulus": {
            "value": 71.0,
            "source": "Extended_Database",
            "temperature_dependent": false,
            "unit": "GPa"
          },
          "shear_modulus": {
            "value": 26.5,
            "source": "Extended_Database",
            "temperature_dependent": false,
            "unit": "GPa"
          },
          "poisson_ratio": {
            "value": 0.33,
            "source": "Extended_Database",
            "temperature_dependent": false,
            "unit": ""
          }
        },
        "thermal": {
          "solidus": {
            "value": 574,
            "source": "Extended_Database",
            "temperature_dependent": false,
            "unit": ""
          },
          "liquidus": {
            "value": 582,
            "source": "Extended_Database",
            "temperature_dependent": false,
            "unit": ""
          },
          "thermal_conductivity": {
            "value": 121,
            "source": "Extended_Database",
            "temperature_dependent": true,
            "unit": "W/m\u00b7K",
            "nist_available": true
          },
          "specific_heat": {
            "value": 963,
            "source": "Extended_Database",
            "temperature_dependent": true,
            "unit": "J/kg\u00b7K",
            "nist_available": true
          }
        }
      },
      "applications": [
        "Pressure tight castings",
        "Thin wall castings",
        "Brazeable castings"
      ],
      "standards": [
        "ASTM B85"
      ],
      "source": "Extended_Database"
    },
    "443": {
      "common_name": "443 Sand Cast Aluminum",
      "uns": "B04430",
      "base_alloy": "443",
      "composition": {
        "Al": "93.5-95.5",
        "Si": "4.5-6.0"
      },
      "properties": {
        "mechanical": {
          "density": {
            "value": 2.69,
            "source": "Extended_Database",
            "temperature_dependent": true,
            "unit": "g/cm\u00b3",
            "nist_available": true
          },
          "yield_strength": {
            "value": 55,
            "source": "Extended_Database",
            "temperature_dependent": false,
            "unit": "MPa"
          },
          "ultimate_tensile_strength": {
            "value": 130,
            "source": "Extended_Database",
            "temperature_dependent": false,
            "unit": "MPa"
          },
          "elongation": {
            "value": 8,
            "source": "Extended_Database",
            "temperature_dependent": false,
            "unit": "%"
          },
          "youngs_modulus": {
            "value": 71.0,
            "source": "Extended_Database",
            "temperature_dependent": false,
            "unit": "GPa"
          },
          "shear_modulus": {
            "value": 26.5,
            "source": "Extended_Database",
            "temperature_dependent": false,
            "unit": "GPa"
          },
          "poisson_ratio": {
            "value": 0.33,
            "source": "Extended_Database",
            "temperature_dependent": false,
            "unit": ""
          }
        },
        "thermal": {
          "solidus": {
            "value": 574,
            "source": "Extended_Database",
            "temperature_dependent": false,
            "unit": ""
          },
          "liquidus": {
            "value": 632,
            "source": "Extended_Database",
            "temperature_dependent": false,
            "unit": ""
          },
          "thermal_conductivity": {
            "value": 163,
            "source": "Extended_Database",
            "temperature_dependent": true,
            "unit": "W/m\u00b7K",
            "nist_available": true
          },
          "specific_heat": {
            "value": 896,
            "source": "Extended_Database",
            "temperature_dependent": true,
            "unit": "J/kg\u00b7K",
            "nist_available": true
          }
        }
      },
      "applications": [
        "Sand castings",
        "Corrosion resistant applications"
      ],
      "standards": [
        "ASTM B26"
      ],
      "source": "Extended_Database"
    },
    "514": {
      "common_name": "514 Magnesium Aluminum",
      "uns": "A05140",
      "base_alloy": "514",
      "composition": {
        "Al": "95.2-96.2",
        "Mg": "3.5-4.5"
      },
      "properties": {
        "mechanical": {
          "density": {
            "value": 2.65,
            "source": "Extended_Database",
            "temperature_dependent": true,
            "unit": "g/cm\u00b3",
            "nist_available": true
          },
          "yield_strength": {
            "value": 110,
            "source": "Extended_Database",
            "temperature_dependent": false,
            "unit": "MPa"
          },
          "ultimate_tensile_strength": {
            "value": 172,
            "source": "Extended_Database",
            "temperature_dependent": false,
            "unit": "MPa"
          },
          "elongation": {
            "value": 6,
            "source": "Extended_Database",
            "temperature_dependent": false,
            "unit": "%"
          },
          "youngs_modulus": {
            "value": 71.0,
            "source": "Extended_Database",
            "temperature_dependent": false,
            "unit": "GPa"
          },
          "shear_modulus": {
            "value": 26.5,
            "source": "Extended_Database",
            "temperature_dependent": false,
            "unit": "GPa"
          },
          "poisson_ratio": {
            "value": 0.33,
            "source": "Extended_Database",
            "temperature_dependent": false,
            "unit": ""
          }
        },
        "thermal": {
          "solidus": {
            "value": 560,
            "source": "Extended_Database",
            "temperature_dependent": false,
            "unit": ""
          },
          "liquidus": {
            "value": 630,
            "source": "Extended_Database",
            "temperature_dependent": false,
            "unit": ""
          },
          "thermal_conductivity": {
            "value": 146,
            "source": "Extended_Database",
            "temperature_dependent": true,
            "unit": "W/m\u00b7K",
            "nist_available": true
          },
          "specific_heat": {
            "value": 900,
            "source": "Extended_Database",
            "temperature_dependent": true,
            "unit": "J/kg\u00b7K",
            "nist_available": true
          }
        }
      },
      "applications": [
        "Marine castings",
        "Architectural castings"
      ],
      "standards": [
        "ASTM B26"
      ],
      "source": "Extended_Database"
    },
    "535": {
      "common_name": "535 AlMgTi Sand Cast",
      "uns": "A05350",
      "base_alloy": "535",
      "composition": {
        "Al": "91.9-93.3",
        "Mg": "6.2-7.5",
        "Ti": "0.15-0.25"
      },
      "properties": {
        "mechanical": {
          "density": {
            "value": 2.62,
            "source": "Extended_Database",
            "temperature_dependent": true,
            "unit": "g/cm\u00b3",
            "nist_available": true
          },
          "yield_strength": {
            "value": 125,
            "source": "Extended_Database",
            "temperature_dependent": false,
            "unit": "MPa"
          },
          "ultimate_tensile_strength": {
            "value": 240,
            "source": "Extended_Database",
            "temperature_dependent": false,
            "unit": "MPa"
          },
          "elongation": {
            "value": 9,
            "source": "Extended_Database",
            "temperature_dependent": false,
            "unit": "%"
          },
          "youngs_modulus": {
            "value": 71.0,
            "source": "Extended_Database",
            "temperature_dependent": false,
            "unit": "GPa"
          },
          "shear_modulus": {
            "value": 26.5,
            "source": "Extended_Database",
            "temperature_dependent": false,
            "unit": "GPa"
          },
          "poisson_ratio": {
            "value": 0.33,
            "source": "Extended_Database",
            "temperature_dependent": false,
            "unit": ""
          }
        },
        "thermal": {
          "solidus": {
            "value": 450,
            "source": "Extended_Database",
            "temperature_dependent": false,
            "unit": ""
          },
          "liquidus": {
            "value": 635,
            "source": "Extended_Database",
            "temperature_dependent": false,
            "unit": ""
          },
          "thermal_conductivity": {
            "value": 125,
            "source": "Extended_Database",
            "temperature_dependent": true,
            "unit": "W/m\u00b7K",
            "nist_available": true
          },
          "specific_heat": {
            "value": 900,
            "source": "Extended_Database",
            "temperature_dependent": true,
            "unit": "J/kg\u00b7K",
            "nist_available": true
          }
        }
      },
      "applications": [
        "Anodizing quality castings",
        "Architectural"
      ],
      "standards": [
        "ASTM B26"
      ],
      "source": "Extended_Database"
    }
  },
  "steel_carbon": {
    "1018": {
      "common_name": "1018 Mild Steel",
      "uns": "G10180",
      "base_alloy": "1018",
      "composition": {
        "Fe": "balance",
        "C": "0.14-0.20",
        "Mn": "0.60-0.90"
      },
      "properties": {
        "mechanical": {
          "density": {
            "value": 7.87,
            "source": "Extended_Database",
            "temperature_dependent": true,
            "unit": "g/cm\u00b3",
            "nist_available": true
          },
          "yield_strength": {
            "value": 370,
            "source": "Extended_Database",
            "temperature_dependent": false,
            "unit": "MPa"
          },
          "ultimate_tensile_strength": {
            "value": 440,
            "source": "Extended_Database",
            "temperature_dependent": false,
            "unit": "MPa"
          },
          "elongation": {
            "value": 15,
            "source": "Extended_Database",
            "temperature_dependent": false,
            "unit": "%"
          },
          "youngs_modulus": {
            "value": 200,
            "source": "Extended_Database",
            "temperature_dependent": false,
            "unit": "GPa"
          },
          "shear_modulus": {
            "value": 80,
            "source": "Extended_Database",
            "temperature_dependent": false,
            "unit": "GPa"
          },
          "poisson_ratio": {
            "value": 0.3,
            "source": "Extended_Database",
            "temperature_dependent": false,
            "unit": ""
          }
        },
        "thermal": {
          "melting_point": {
            "value": 1514,
            "source": "Extended_Database",
            "temperature_dependent": false,
            "unit": "\u00b0C"
          },
          "thermal_conductivity": {
            "value": 51.9,
            "source": "Extended_Database",
            "temperature_dependent": true,
            "unit": "W/m\u00b7K",
            "nist_available": true
          },
          "specific_heat": {
            "value": 486,
            "source": "Extended_Database",
            "temperature_dependent": true,
            "unit": "J/kg\u00b7K",
            "nist_available": true
          }
        }
      },
      "applications": [
        "General machining",
