Repository: jnarwell/drip-3d.com

# Force Railway redeploy - Mon Nov 17 15:08:45 PST 2025

File: drip-team-portal/backend/app/data/alloy_standards_backup_20251114_151401.json (part 9 of 11)
{
        "Cold rolled bars",
        "Carburizing applications"
      ],
      "standards": [
        "ASTM A29",
        "ASTM A108"
      ],
      "source": "Extended_Database"
    },
    "1045": {
      "common_name": "1045 Medium Carbon Steel",
      "uns": "G10450",
      "base_alloy": "1045",
      "composition": {
        "Fe": "balance",
        "C": "0.42-0.50",
        "Mn": "0.60-0.90"
      },
      "properties": {
        "mechanical": {
          "density": {
            "value": 7.87,
            "source": "Extended_Database",
            "temperature_dependent": true,
            "unit": "g/cm\u00b3",
            "nist_available": true
          },
          "yield_strength": {
            "value": 530,
            "source": "Extended_Database",
            "temperature_dependent": false,
            "unit": "MPa"
          },
          "ultimate_tensile_strength": {
            "value": 625,
            "source": "Extended_Database",
            "temperature_dependent": false,
            "unit": "MPa"
          },
          "elongation": {
            "value": 12,
            "source": "Extended_Database",
            "temperature_dependent": false,
            "unit": "%"
          },
          "youngs_modulus": {
            "value": 200,
            "source": "Extended_Database",
            "temperature_dependent": false,
            "unit": "GPa"
          },
          "shear_modulus": {
            "value": 80,
            "source": "Extended_Database",
            "temperature_dependent": false,
            "unit": "GPa"
          },
          "poisson_ratio": {
            "value": 0.3,
            "source": "Extended_Database",
            "temperature_dependent": false,
            "unit": ""
          }
        },
        "thermal": {
          "melting_point": {
            "value": 1495,
            "source": "Extended_Database",
            "temperature_dependent": false,
            "unit": "\u00b0C"
          },
          "thermal_conductivity": {
            "value": 49.8,
            "source": "Extended_Database",
            "temperature_dependent": true,
            "unit": "W/m\u00b7K",
            "nist_available": true
          },
          "specific_heat": {
            "value": 486,
            "source": "Extended_Database",
            "temperature_dependent": true,
            "unit": "J/kg\u00b7K",
            "nist_available": true
          }
        }
      },
      "applications": [
        "Shafts",
        "Gears",
        "General purpose parts"
      ],
      "standards": [
        "ASTM A29",
        "SAE J412"
      ],
      "source": "Extended_Database"
    },
    "4140": {
      "common_name": "4140 Chromoly Steel",
      "uns": "G41400",
      "base_alloy": "4140",
      "composition": {
        "Fe": "balance",
        "C": "0.38-0.43",
        "Cr": "0.80-1.10",
        "Mo": "0.15-0.25",
        "Mn": "0.75-1.00"
      },
      "properties": {
        "mechanical": {
          "density": {
            "value": 7.85,
            "source": "Extended_Database",
            "temperature_dependent": true,
            "unit": "g/cm\u00b3",
            "nist_available": true
          },
          "yield_strength": {
            "value": 655,
            "source": "Extended_Database",
            "temperature_dependent": false,
            "unit": "MPa"
          },
          "ultimate_tensile_strength": {
            "value": 1020,
            "source": "Extended_Database",
            "temperature_dependent": false,
            "unit": "MPa"
          },
          "elongation": {
            "value": 17.7,
            "source": "Extended_Database",
            "temperature_dependent": false,
            "unit": "%"
          },
          "youngs_modulus": {
            "value": 205,
            "source": "Extended_Database",
            "temperature_dependent": false,
            "unit": "GPa"
          },
          "shear_modulus": {
            "value": 80,
            "source": "Extended_Database",
            "temperature_dependent": false,
            "unit": "GPa"
          },
          "poisson_ratio": {
            "value": 0.3,
            "source": "Extended_Database",
            "temperature_dependent": false,
            "unit": ""
          }
        },
        "thermal": {
          "melting_point": {
            "value": 1500,
            "source": "Extended_Database",
            "temperature_dependent": false,
            "unit": "\u00b0C"
          },
          "thermal_conductivity": {
            "value": 42.6,
            "source": "Extended_Database",
            "temperature_dependent": true,
            "unit": "W/m\u00b7K",
            "nist_available": true
          },
          "specific_heat": {
            "value": 473,
            "source": "Extended_Database",
            "temperature_dependent": true,
            "unit": "J/kg\u00b7K",
            "nist_available": true
          }
        }
      },
      "applications": [
        "High strength applications",
        "Heat treatable parts",
        "Gears and shafts"
      ],
      "standards": [
        "ASTM A29",
        "AMS 6382"
      ],
      "source": "Extended_Database"
    },
    "4340": {
      "common_name": "4340 Alloy Steel",
      "uns": "G43400",
      "base_alloy": "4340",
      "composition": {
        "Fe": "balance",
        "C": "0.38-0.43",
        "Ni": "1.65-2.00",
        "Cr": "0.70-0.90",
        "Mo": "0.20-0.30"
      },
      "properties": {
        "mechanical": {
          "density": {
            "value": 7.85,
            "source": "Extended_Database",
            "temperature_dependent": true,
            "unit": "g/cm\u00b3",
            "nist_available": true
          },
          "yield_strength": {
            "value": 1275,
            "source": "Extended_Database",
            "temperature_dependent": false,
            "unit": "MPa"
          },
          "ultimate_tensile_strength": {
            "value": 1420,
            "source": "Extended_Database",
            "temperature_dependent": false,
            "unit": "MPa"
          },
          "elongation": {
            "value": 11,
            "source": "Extended_Database",
            "temperature_dependent": false,
            "unit": "%"
          },
          "youngs_modulus": {
            "value": 205,
            "source": "Extended_Database",
            "temperature_dependent": false,
            "unit": "GPa"
          },
          "shear_modulus": {
            "value": 80,
            "source": "Extended_Database",
            "temperature_dependent": false,
            "unit": "GPa"
          },
          "poisson_ratio": {
            "value": 0.3,
            "source": "Extended_Database",
            "temperature_dependent": false,
            "unit": ""
          }
        },
        "thermal": {
          "melting_point": {
            "value": 1427,
            "source": "Extended_Database",
            "temperature_dependent": false,
            "unit": "\u00b0C"
          },
          "thermal_conductivity": {
            "value": 44.5,
            "source": "Extended_Database",
            "temperature_dependent": true,
            "unit": "W/m\u00b7K",
            "nist_available": true
          },
          "specific_heat": {
            "value": 475,
            "source": "Extended_Database",
            "temperature_dependent": true,
            "unit": "J/kg\u00b7K",
            "nist_available": true
          }
        }
      },
      "applications": [
        "Aircraft landing gear",
        "Critical high strength parts"
      ],
      "standards": [
        "ASTM A29",
        "AMS 6414"
      ],
      "source": "Extended_Database"
    },
    "A36": {
      "common_name": "A36 Structural Steel",
      "uns": "K02600",
      "base_alloy": "A36",
      "composition": {
        "Fe": "balance",
        "C": "0.25-0.29",
        "Mn": "0.80-1.20",
        "Si": "0.15-0.40"
      },
      "properties": {
        "mechanical": {
          "density": {
            "value": 7.85,
            "source": "Extended_Database",
            "temperature_dependent": true,
            "unit": "g/cm\u00b3",
            "nist_available": true
          },
          "yield_strength": {
            "value": 250,
            "source": "Extended_Database",
            "temperature_dependent": false,
            "unit": "MPa"
          },
          "ultimate_tensile_strength": {
            "value": 400,
            "source": "Extended_Database",
            "temperature_dependent": false,
            "unit": "MPa"
          },
          "elongation": {
            "value": 20,
            "source": "Extended_Database",
            "temperature_dependent": false,
            "unit": "%"
          },
          "youngs_modulus": {
            "value": 200,
            "source": "Extended_Database",
            "temperature_dependent": false,
            "unit": "GPa"
          },
          "shear_modulus": {
            "value": 79.3,
            "source": "Extended_Database",
            "temperature_dependent": false,
            "unit": "GPa"
          },
          "poisson_ratio": {
            "value": 0.26,
            "source": "Extended_Database",
            "temperature_dependent": false,
            "unit": ""
          }
        },
        "thermal": {
          "melting_point": {
            "value": 1425,
            "source": "Extended_Database",
            "temperature_dependent": false,
            "unit": "\u00b0C"
          },
          "thermal_conductivity": {
            "value": 60.5,
            "source": "Extended_Database",
            "temperature_dependent": true,
            "unit": "W/m\u00b7K",
            "nist_available": true
          },
          "specific_heat": {
            "value": 434,
            "source": "Extended_Database",
            "temperature_dependent": true,
            "unit": "J/kg\u00b7K",
            "nist_available": true
          }
        }
      },
      "applications": [
        "Structural beams",
        "Construction",
        "Bridges"
      ],
      "standards": [
        "ASTM A36"
      ],
      "source": "Extended_Database"
    },
    "A572-50": {
      "common_name": "A572 Grade 50 High Strength Steel",
      "uns": "K12043",
      "base_alloy": "A572",
      "composition": {
        "Fe": "balance",
        "C": "0.23 max",
        "Mn": "1.35 max",
        "Si": "0.40 max"
      },
      "properties": {
        "mechanical": {
          "density": {
            "value": 7.85,
            "source": "Extended_Database",
            "temperature_dependent": true,
            "unit": "g/cm\u00b3",
            "nist_available": true
          },
          "yield_strength": {
            "value": 345,
            "source": "Extended_Database",
            "temperature_dependent": false,
            "unit": "MPa"
          },
          "ultimate_tensile_strength": {
            "value": 450,
            "source": "Extended_Database",
            "temperature_dependent": false,
            "unit": "MPa"
          },
          "elongation": {
            "value": 18,
            "source": "Extended_Database",
            "temperature_dependent": false,
            "unit": "%"
          },
          "youngs_modulus": {
            "value": 200,
            "source": "Extended_Database",
            "temperature_dependent": false,
            "unit": "GPa"
          },
          "shear_modulus": {
            "value": 79.3,
            "source": "Extended_Database",
            "temperature_dependent": false,
            "unit": "GPa"
          },
          "poisson_ratio": {
            "value": 0.26,
            "source": "Extended_Database",
            "temperature_dependent": false,
            "unit": ""
          }
        },
        "thermal": {
          "melting_point": {
            "value": 1425,
            "source": "Extended_Database",
            "temperature_dependent": false,
            "unit": "\u00b0C"
          },
          "thermal_conductivity": {
            "value": 50.7,
            "source": "Extended_Database",
            "temperature_dependent": true,
            "unit": "W/m\u00b7K",
            "nist_available": true
          },
          "specific_heat": {
            "value": 434,
            "source": "Extended_Database",
            "temperature_dependent": true,
            "unit": "J/kg\u00b7K",
            "nist_available": true
          }
        }
      },
      "applications": [
        "High strength structures",
        "Bridges",
        "Buildings"
      ],
      "standards": [
        "ASTM A572"
      ],
      "source": "Extended_Database",
      "temper": "50"
    }
  },
  "steel_stainless": {
    "303": {
      "common_name": "303 Free Machining Stainless",
      "uns": "S30300",
      "base_alloy": "303",
      "composition": {
        "Fe": "balance",
        "Cr": "17.0-19.0",
        "Ni": "8.0-10.0",
        "S": "0.15 min",
        "C": "0.15 max"
      },
      "properties": {
        "mechanical": {
          "density": {
            "value": 8.0,
            "source": "Extended_Database",
            "temperature_dependent": true,
            "unit": "g/cm\u00b3",
            "nist_available": true
          },
          "yield_strength": {
            "value": 241,
            "source": "Extended_Database",
            "temperature_dependent": false,
            "unit": "MPa"
          },
          "ultimate_tensile_strength": {
            "value": 620,
            "source": "Extended_Database",
            "temperature_dependent": false,
            "unit": "MPa"
          },
          "elongation": {
            "value": 40,
            "source": "Extended_Database",
            "temperature_dependent": false,
            "unit": "%"
          },
          "youngs_modulus": {
            "value": 193,
            "source": "Extended_Database",
            "temperature_dependent": false,
            "unit": "GPa"
          },
          "shear_modulus": {
            "value": 77,
            "source": "Extended_Database",
            "temperature_dependent": false,
            "unit": "GPa"
          },
          "poisson_ratio": {
            "value": 0.29,
            "source": "Extended_Database",
            "temperature_dependent": false,
            "unit": ""
          }
        },
        "thermal": {
          "melting_point": {
            "value": 1455,
            "source": "Extended_Database",
            "temperature_dependent": false,
            "unit": "\u00b0C"
          },
          "thermal_conductivity": {
            "value": 16.2,
            "source": "Extended_Database",
            "temperature_dependent": true,
            "unit": "W/m\u00b7K",
            "nist_available": true
          },
          "specific_heat": {
            "value": 500,
            "source": "Extended_Database",
            "temperature_dependent": true,
            "unit": "J/kg\u00b7K",
            "nist_available": true
          }
        }
      },
      "applications": [
        "Fasteners",
        "Fittings",
        "Machined parts"
      ],
      "standards": [
        "ASTM A582"
      ],
      "source": "Extended_Database"
    },
    "304": {
      "common_name": "304 Stainless Steel (18-8)",
      "uns": "S30400",
      "base_alloy": "304",
      "composition": {
        "Fe": "balance",
        "Cr": "18.0-20.0",
        "Ni": "8.0-10.5",
        "C": "0.08 max",
        "Mn": "2.0 max"
      },
      "properties": {
        "mechanical": {
          "density": {
            "value": 8.0,
            "source": "Extended_Database",
            "temperature_dependent": true,
            "unit": "g/cm\u00b3",
            "nist_available": true
          },
          "yield_strength": {
            "value": 215,
            "source": "Extended_Database",
            "temperature_dependent": false,
            "unit": "MPa"
          },
          "ultimate_tensile_strength": {
            "value": 505,
            "source": "Extended_Database",
            "temperature_dependent": false,
            "unit": "MPa"
          },
          "elongation": {
            "value": 40,
            "source": "Extended_Database",
            "temperature_dependent": false,
            "unit": "%"
          },
          "youngs_modulus": {
            "value": 193,
            "source": "Extended_Database",
            "temperature_dependent": false,
            "unit": "GPa"
          },
          "shear_modulus": {
            "value": 77,
            "source": "Extended_Database",
            "temperature_dependent": false,
            "unit": "GPa"
          },
          "poisson_ratio": {
            "value": 0.29,
            "source": "Extended_Database",
            "temperature_dependent": false,
            "unit": ""
          }
        },
        "thermal": {
          "melting_point": {
            "value": 1400,
            "source": "Extended_Database",
            "temperature_dependent": false,
            "unit": "\u00b0C"
          },
          "thermal_conductivity": {
            "value": 16.2,
            "source": "Extended_Database",
            "temperature_dependent": true,
            "unit": "W/m\u00b7K",
            "nist_available": true
          },
          "specific_heat": {
            "value": 500,
            "source": "Extended_Database",
            "temperature_dependent": true,
            "unit": "J/kg\u00b7K",
            "nist_available": true
          }
        }
      },
      "applications": [
        "General purpose",
        "Food equipment",
        "Chemical processing"
      ],
      "standards": [
        "ASTM A240",
        "ASTM A276"
      ],
      "source": "Extended_Database"
    },
    "304L": {
      "common_name": "304L Low Carbon Stainless",
      "uns": "S30403",
      "base_alloy": "304L",
      "composition": {
        "Fe": "balance",
        "Cr": "18.0-20.0",
        "Ni": "8.0-12.0",
        "C": "0.03 max",
        "Mn": "2.0 max"
      },
      "properties": {
        "mechanical": {
          "density": {
            "value": 8.0,
            "source": "Extended_Database",
            "temperature_dependent": true,
            "unit": "g/cm\u00b3",
            "nist_available": true
          },
          "yield_strength": {
            "value": 170,
            "source": "Extended_Database",
            "temperature_dependent": false,
            "unit": "MPa"
          },
          "ultimate_tensile_strength": {
            "value": 485,
            "source": "Extended_Database",
            "temperature_dependent": false,
            "unit": "MPa"
          },
          "elongation": {
            "value": 40,
            "source": "Extended_Database",
            "temperature_dependent": false,
            "unit": "%"
          },
          "youngs_modulus": {
            "value": 193,
            "source": "Extended_Database",
            "temperature_dependent": false,
            "unit": "GPa"
          },
          "shear_modulus": {
            "value": 77,
            "source": "Extended_Database",
            "temperature_dependent": false,
            "unit": "GPa"
          },
          "poisson_ratio": {
            "value": 0.29,
            "source": "Extended_Database",
            "temperature_dependent": false,
            "unit": ""
          }
        },
        "thermal": {
          "melting_point": {
            "value": 1400,
            "source": "Extended_Database",
            "temperature_dependent": false,
            "unit": "\u00b0C"
          },
          "thermal_conductivity": {
            "value": 16.2,
            "source": "Extended_Database",
            "temperature_dependent": true,
            "unit": "W/m\u00b7K",
            "nist_available": true
          },
          "specific_heat": {
            "value": 500,
            "source": "Extended_Database",
            "temperature_dependent": true,
            "unit": "J/kg\u00b7K",
            "nist_available": true
          }
        }
      },
      "applications": [
        "Weldments",
        "Corrosive environments",
        "Low temperature"
      ],
      "standards": [
        "ASTM A240",
        "ASTM A276"
      ],
      "source": "Extended_Database"
    },
    "316": {
      "common_name": "316 Marine Grade Stainless",
      "uns": "S31600",
      "base_alloy": "316",
      "composition": {
        "Fe": "balance",
        "Cr": "16.0-18.0",
        "Ni": "10.0-14.0",
        "Mo": "2.0-3.0",
        "C": "0.08 max"
      },
      "properties": {
        "mechanical": {
          "density": {
            "value": 8.0,
            "source": "Extended_Database",
            "temperature_dependent": true,
            "unit": "g/cm\u00b3",
            "nist_available": true
          },
          "yield_strength": {
            "value": 205,
            "source": "Extended_Database",
            "temperature_dependent": false,
            "unit": "MPa"
          },
          "ultimate_tensile_strength": {
            "value": 515,
            "source": "Extended_Database",
            "temperature_dependent": false,
            "unit": "MPa"
          },
          "elongation": {
            "value": 40,
            "source": "Extended_Database",
            "temperature_dependent": false,
            "unit": "%"
          },
          "youngs_modulus": {
            "value": 193,
            "source": "Extended_Database",
            "temperature_dependent": false,
            "unit": "GPa"
          },
          "shear_modulus": {
            "value": 77,
            "source": "Extended_Database",
            "temperature_dependent": false,
            "unit": "GPa"
          },
          "poisson_ratio": {
            "value": 0.29,
            "source": "Extended_Database",
            "temperature_dependent": false,
            "unit": ""
          }
        },
        "thermal": {
          "melting_point": {
            "value": 1375,
            "source": "Extended_Database",
            "temperature_dependent": false,
            "unit": "\u00b0C"
          },
          "thermal_conductivity": {
            "value": 16.3,
            "source": "Extended_Database",
            "temperature_dependent": true,
            "unit": "W/m\u00b7K",
            "nist_available": true
          },
          "specific_heat": {
            "value": 500,
            "source": "Extended_Database",
            "temperature_dependent": true,
            "unit": "J/kg\u00b7K",
            "nist_available": true
          }
        }
      },
      "applications": [
        "Marine equipment",
        "Chemical processing",
        "Medical implants"
      ],
      "standards": [
        "ASTM A240",
        "ASTM F138"
      ],
      "source": "Extended_Database"
    },
    "316L": {
      "common_name": "316L Low Carbon Marine Grade",
      "uns": "S31603",
      "base_alloy": "316L",
      "composition": {
        "Fe": "balance",
        "Cr": "16.0-18.0",
        "Ni": "10.0-14.0",
        "Mo": "2.0-3.0",
        "C": "0.03 max"
      },
      "properties": {
        "mechanical": {
          "density": {
            "value": 8.0,
            "source": "Extended_Database",
            "temperature_dependent": true,
            "unit": "g/cm\u00b3",
            "nist_available": true
          },
          "yield_strength": {
            "value": 170,
            "source": "Extended_Database",
            "temperature_dependent": false,
            "unit": "MPa"
          },
          "ultimate_tensile_strength": {
            "value": 485,
            "source": "Extended_Database",
            "temperature_dependent": false,
            "unit": "MPa"
          },
          "elongation": {
            "value": 40,
            "source": "Extended_Database",
            "temperature_dependent": false,
            "unit": "%"
          },
          "youngs_modulus": {
            "value": 193,
            "source": "Extended_Database",
            "temperature_dependent": false,
            "unit": "GPa"
          },
          "shear_modulus": {
            "value": 77,
            "source": "Extended_Database",
            "temperature_dependent": false,
            "unit": "GPa"
          },
          "poisson_ratio": {
            "value": 0.29,
            "source": "Extended_Database",
            "temperature_dependent": false,
            "unit": ""
          }
        },
        "thermal": {
          "melting_point": {
            "value": 1375,
            "source": "Extended_Database",
            "temperature_dependent": false,
            "unit": "\u00b0C"
          },
          "thermal_conductivity": {
            "value": 16.3,
            "source": "Extended_Database",
            "temperature_dependent": true,
            "unit": "W/m\u00b7K",
            "nist_available": true
          },
          "specific_heat": {
            "value": 500,
            "source": "Extended_Database",
            "temperature_dependent": true,
            "unit": "J/kg\u00b7K",
            "nist_available": true
          }
        }
      },
      "applications": [
        "Weldments in corrosive environments",
        "Medical implants"
      ],
      "standards": [
        "ASTM A240",
        "ASTM F138"
      ],
      "source": "Extended_Database"
    },
    "321": {
      "common_name": "321 Titanium Stabilized Stainless",
      "uns": "S32100",
      "base_alloy": "321",
      "composition": {
        "Fe": "balance",
        "Cr": "17.0-19.0",
        "Ni": "9.0-12.0",
        "Ti": "5xC min",
        "C": "0.08 max"
      },
      "properties": {
        "mechanical": {
          "density": {
            "value": 8.0,
            "source": "Extended_Database",
            "temperature_dependent": true,
            "unit": "g/cm\u00b3",
            "nist_available": true
          },
          "yield_strength": {
            "value": 205,
            "source": "Extended_Database",
            "temperature_dependent": false,
            "unit": "MPa"
          },
          "ultimate_tensile_strength": {
            "value": 515,
            "source": "Extended_Database",
            "temperature_dependent": false,
            "unit": "MPa"
          },
          "elongation": {
            "value": 40,
            "source": "Extended_Database",
            "temperature_dependent": false,
            "unit": "%"
          },
          "youngs_modulus": {
            "value": 193,
            "source": "Extended_Database",
            "temperature_dependent": false,
            "unit": "GPa"
          },
          "shear_modulus": {
            "value": 77,
            "source": "Extended_Database",
            "temperature_dependent": false,
            "unit": "GPa"
          },
          "poisson_ratio": {
            "value": 0.29,
            "source": "Extended_Database",
            "temperature_dependent": false,
            "unit": ""
          }
        },
        "thermal": {
          "melting_point": {
            "value": 1400,
            "source": "Extended_Database",
            "temperature_dependent": false,
            "unit": "\u00b0C"
          },
          "thermal_conductivity": {
            "value": 16.1,
            "source": "Extended_Database",
            "temperature_dependent": true,
            "unit": "W/m\u00b7K",
            "nist_available": true
          },
          "specific_heat": {
            "value": 500,
            "source": "Extended_Database",
            "temperature_dependent": true,
            "unit": "J/kg\u00b7K",
            "nist_available": true
          }
        }
      },
      "applications": [
        "High temperature service",
        "Exhaust systems",
        "Furnace parts"
      ],
      "standards": [
        "ASTM A240",
        "AMS 5510"
      ],
      "source": "Extended_Database"
    },
    "17-4PH": {
      "common_name": "17-4 PH Stainless (UNS S17400)",
      "uns": "S17400",
      "base_alloy": "17",
      "composition": {
        "Fe": "balance",
        "Cr": "15.0-17.5",
        "Ni": "3.0-5.0",
        "Cu": "3.0-5.0",
        "Nb": "0.15-0.45"
      },
      "properties": {
        "mechanical": {
          "density": {
            "value": 7.75,
            "source": "Extended_Database",
            "temperature_dependent": true,
            "unit": "g/cm\u00b3",
            "nist_available": true
          },
          "yield_strength": {
            "value": 1100,
            "source": "Extended_Database",
            "temperature_dependent": false,
            "unit": "MPa"
          },
          "ultimate_tensile_strength": {
            "value": 1310,
            "source": "Extended_Database",
            "temperature_dependent": false,
            "unit": "MPa"
          },
          "elongation": {
            "value": 14,
            "source": "Extended_Database",
            "temperature_dependent": false,
            "unit": "%"
          },
          "youngs_modulus": {
            "value": 197,
            "source": "Extended_Database",
            "temperature_dependent": false,
            "unit": "GPa"
          },
          "shear_modulus": {
            "value": 77.4,
            "source": "Extended_Database",
            "temperature_dependent": false,
            "unit": "GPa"
          },
          "poisson_ratio": {
            "value": 0.27,
            "source": "Extended_Database",
            "temperature_dependent": false,
            "unit": ""
          }
        },
        "thermal": {
          "melting_point": {
            "value": 1400,
            "source": "Extended_Database",
            "temperature_dependent": false,
            "unit": "\u00b0C"
          },
          "thermal_conductivity": {
            "value": 18.3,
            "source": "Extended_Database",
            "temperature_dependent": true,
            "unit": "W/m\u00b7K",
            "nist_available": true
          },
          "specific_heat": {
            "value": 460,
            "source": "Extended_Database",
            "temperature_dependent": true,
            "unit": "J/kg\u00b7K",
            "nist_available": true
          }
        }
      },
      "applications": [
        "Aerospace components",
        "High strength applications",
        "Valve parts"
      ],
      "standards": [
        "ASTM A564",
        "AMS 5643"
      ],
      "source": "Extended_Database",
      "temper": "4PH"
    },
    "15-5PH": {
      "common_name": "15-5 PH Stainless",
      "uns": "S15500",
      "base_alloy": "15",
      "composition": {
        "Fe": "balance",
        "Cr": "14.0-15.5",
        "Ni": "3.5-5.5",
        "Cu": "2.5-4.5",
        "Nb": "0.15-0.45"
      },
      "properties": {
        "mechanical": {
          "density": {
            "value": 7.78,
            "source": "Extended_Database",
            "temperature_dependent": true,
            "unit": "g/cm\u00b3",
            "nist_available": true
          },
          "yield_strength": {
            "value": 1170,
            "source": "Extended_Database",
            "temperature_dependent": false,
            "unit": "MPa"
          },
          "ultimate_tensile_strength": {
            "value": 1380,
            "source": "Extended_Database",
            "temperature_dependent": false,
            "unit": "MPa"
          },
          "elongation": {
            "value": 14,
            "source": "Extended_Database",
            "temperature_dependent": false,
            "unit": "%"
          },
          "youngs_modulus": {
            "value": 197,
            "source": "Extended_Database",
            "temperature_dependent": false,
            "unit": "GPa"
          },
          "shear_modulus": {
            "value": 77.4,
            "source": "Extended_Database",
            "temperature_dependent": false,
            "unit": "GPa"
          },
          "poisson_ratio": {
            "value": 0.27,
            "source": "Extended_Database",
            "temperature_dependent": false,
            "unit": ""
          }
        },
        "thermal": {
          "melting_point": {
            "value": 1400,
            "source": "Extended_Database",
            "temperature_dependent": false,
            "unit": "\u00b0C"
          },
          "thermal_conductivity": {
            "value": 17.8,
            "source": "Extended_Database",
            "temperature_dependent": true,
            "unit": "W/m\u00b7K",
            "nist_available": true
          },
          "specific_heat": {
            "value": 460,
            "source": "Extended_Database",
            "temperature_dependent": true,
            "unit": "J/kg\u00b7K",
            "nist_available": true
          }
        }
      },
      "applications": [
        "Aerospace",
        "Nuclear",
        "Chemical processing equipment"
      ],
      "standards": [
        "ASTM A564",
        "AMS 5659"
      ],
      "source": "Extended_Database",
      "temper": "5PH"
    },
    "410": {
      "common_name": "410 Martensitic Stainless",
      "uns": "S41000",
      "base_alloy": "410",
      "composition": {
        "Fe": "balance",
        "Cr": "11.5-13.5",
        "C": "0.15 max",
        "Mn": "1.0 max"
      },
      "properties": {
        "mechanical": {
          "density": {
            "value": 7.75,
            "source": "Extended_Database",
            "temperature_dependent": true,
            "unit": "g/cm\u00b3",
            "nist_available": true
          },
          "yield_strength": {
            "value": 485,
            "source": "Extended_Database",
            "temperature_dependent": false,
            "unit": "MPa"
          },
          "ultimate_tensile_strength": {
            "value": 760,
            "source": "Extended_Database",
            "temperature_dependent": false,
            "unit": "MPa"
          },
          "elongation": {
            "value": 20,
            "source": "Extended_Database",
            "temperature_dependent": false,
            "unit": "%"
          },
          "youngs_modulus": {
            "value": 200,
            "source": "Extended_Database",
            "temperature_dependent": false,
            "unit": "GPa"
          },
          "shear_modulus": {
            "value": 77,
            "source": "Extended_Database",
            "temperature_dependent": false,
            "unit": "GPa"
          },
          "poisson_ratio": {
            "value": 0.28,
            "source": "Extended_Database",
            "temperature_dependent": false,
            "unit": ""
          }
        },
        "thermal": {
          "melting_point": {
            "value": 1480,
            "source": "Extended_Database",
            "temperature_dependent": false,
            "unit": "\u00b0C"
          },
          "thermal_conductivity": {
            "value": 24.9,
            "source": "Extended_Database",
            "temperature_dependent": true,
            "unit": "W/m\u00b7K",
            "nist_available": true
          },
          "specific_heat": {
            "value": 460,
            "source": "Extended_Database",
            "temperature_dependent": true,
            "unit": "J/kg\u00b7K",
            "nist_available": true
          }
        }
      },
      "applications": [
        "Valve components",
        "Pump shafts",
        "Fasteners"
      ],
      "standards": [
        "ASTM A276",
        "ASTM A580"
      ],
      "source": "Extended_Database"
    },
    "416": {
      "common_name": "416 Free Machining Martensitic",
      "uns": "S41600",
      "base_alloy": "416",
      "composition": {
        "Fe": "balance",
        "Cr": "12.0-14.0",
        "S": "0.15 min",
        "C": "0.15 max"
      },
      "properties": {
        "mechanical": {
          "density": {
            "value": 7.75,
            "source": "Extended_Database",
            "temperature_dependent": true,
            "unit": "g/cm\u00b3",
            "nist_available": true
          },
          "yield_strength": {
            "value": 655,
            "source": "Extended_Database",
            "temperature_dependent": false,
            "unit": "MPa"
          },
          "ultimate_tensile_strength": {
            "value": 900,
            "source": "Extended_Database",
            "temperature_dependent": false,
            "unit": "MPa"
          },
          "elongation": {
            "value": 18,
            "source": "Extended_Database",
            "temperature_dependent": false,
            "unit": "%"
          },
          "youngs_modulus": {
            "value": 200,
            "source": "Extended_Database",
            "temperature_dependent": false,
            "unit": "GPa"
          },
          "shear_modulus": {
            "value": 77,
            "source": "Extended_Database",
            "temperature_dependent": false,
            "unit": "GPa"
          },
          "poisson_ratio": {
            "value": 0.28,
            "source": "Extended_Database",
            "temperature_dependent": false,
            "unit": ""
          }
        },
        "thermal": {
          "melting_point": {
            "value": 1480,
            "source": "Extended_Database",
            "temperature_dependent": false,
            "unit": "\u00b0C"
          },
          "thermal_conductivity": {
            "value": 24.9,
            "source": "Extended_Database",
            "temperature_dependent": true,
            "unit": "W/m\u00b7K",
            "nist_available": true
          },
          "specific_heat": {
            "value": 460,
            "source": "Extended_Database",
            "temperature_dependent": true,
            "unit": "J/kg\u00b7K",
            "nist_available": true
          }
        }
      },
      "applications": [
        "Screw machine products",
        "Gears",
        "Valve parts"
      ],
      "standards": [
        "ASTM A582"
      ],
      "source": "Extended_Database"
    },
    "420": {
      "common_name": "420 Cutlery Grade Stainless",
      "uns": "S42000",
      "base_alloy": "420",
      "composition": {
        "Fe": "balance",
        "Cr": "12.0-14.0",
        "C": "0.15 min",
        "Mn": "1.0 max"
      },
      "properties": {
        "mechanical": {
          "density": {
            "value": 7.75,
            "source": "Extended_Database",
            "temperature_dependent": true,
            "unit": "g/cm\u00b3",
            "nist_available": true
          },
          "yield_strength": {
            "value": 655,
            "source": "Extended_Database",
            "temperature_dependent": false,
            "unit": "MPa"
          },
          "ultimate_tensile_strength": {
            "value": 965,
            "source": "Extended_Database",
            "temperature_dependent": false,
            "unit": "MPa"
          },
          "elongation": {
            "value": 15,
            "source": "Extended_Database",
            "temperature_dependent": false,
            "unit": "%"
          },
          "youngs_modulus": {
            "value": 200,
            "source": "Extended_Database",
            "temperature_dependent": false,
            "unit": "GPa"
          },
          "shear_modulus": {
            "value": 77,
            "source": "Extended_Database",
            "temperature_dependent": false,
            "unit": "GPa"
          },
          "poisson_ratio": {
            "value": 0.28,
            "source": "Extended_Database",
            "temperature_dependent": false,
            "unit": ""
          }
        },
        "thermal": {
          "melting_point": {
            "value": 1450,
            "source": "Extended_Database",
            "temperature_dependent": false,
