Repository: jnarwell/drip-3d.com

# Force Railway redeploy - Mon Nov 17 15:08:45 PST 2025

File: drip-team-portal/backend/app/data/alloy_standards_backup_20251114_151401.json (part 10 of 11)
{
            "unit": "\u00b0C"
          },
          "thermal_conductivity": {
            "value": 24.9,
            "source": "Extended_Database",
            "temperature_dependent": true,
            "unit": "W/m\u00b7K",
            "nist_available": true
          },
          "specific_heat": {
            "value": 460,
            "source": "Extended_Database",
            "temperature_dependent": true,
            "unit": "J/kg\u00b7K",
            "nist_available": true
          }
        }
      },
      "applications": [
        "Cutlery",
        "Surgical instruments",
        "Wear parts"
      ],
      "standards": [
        "ASTM A276",
        "ASTM A580"
      ],
      "source": "Extended_Database"
    },
    "440C": {
      "common_name": "440C High Carbon Stainless",
      "uns": "S44004",
      "base_alloy": "440C",
      "composition": {
        "Fe": "balance",
        "Cr": "16.0-18.0",
        "C": "0.95-1.20",
        "Mo": "0.75 max"
      },
      "properties": {
        "mechanical": {
          "density": {
            "value": 7.65,
            "source": "Extended_Database",
            "temperature_dependent": true,
            "unit": "g/cm\u00b3",
            "nist_available": true
          },
          "yield_strength": {
            "value": 1965,
            "source": "Extended_Database",
            "temperature_dependent": false,
            "unit": "MPa"
          },
          "ultimate_tensile_strength": {
            "value": 2030,
            "source": "Extended_Database",
            "temperature_dependent": false,
            "unit": "MPa"
          },
          "elongation": {
            "value": 5,
            "source": "Extended_Database",
            "temperature_dependent": false,
            "unit": "%"
          },
          "youngs_modulus": {
            "value": 200,
            "source": "Extended_Database",
            "temperature_dependent": false,
            "unit": "GPa"
          },
          "shear_modulus": {
            "value": 77,
            "source": "Extended_Database",
            "temperature_dependent": false,
            "unit": "GPa"
          },
          "poisson_ratio": {
            "value": 0.3,
            "source": "Extended_Database",
            "temperature_dependent": false,
            "unit": ""
          }
        },
        "thermal": {
          "melting_point": {
            "value": 1375,
            "source": "Extended_Database",
            "temperature_dependent": false,
            "unit": "\u00b0C"
          },
          "thermal_conductivity": {
            "value": 24.2,
            "source": "Extended_Database",
            "temperature_dependent": true,
            "unit": "W/m\u00b7K",
            "nist_available": true
          },
          "specific_heat": {
            "value": 460,
            "source": "Extended_Database",
            "temperature_dependent": true,
            "unit": "J/kg\u00b7K",
            "nist_available": true
          }
        }
      },
      "applications": [
        "Bearings",
        "High hardness knives",
        "Valve components"
      ],
      "standards": [
        "ASTM A276",
        "AMS 5630"
      ],
      "source": "Extended_Database"
    }
  },
  "steel_tool": {
    "A2": {
      "common_name": "A2 Air Hardening Tool Steel",
      "uns": "T30102",
      "base_alloy": "A2",
      "composition": {
        "Fe": "balance",
        "C": "0.95-1.05",
        "Cr": "4.75-5.50",
        "Mo": "0.90-1.40",
        "V": "0.15-0.50"
      },
      "properties": {
        "mechanical": {
          "density": {
            "value": 7.86,
            "source": "Extended_Database",
            "temperature_dependent": true,
            "unit": "g/cm\u00b3",
            "nist_available": true
          },
          "hardness_hrc": {
            "value": "57-62",
            "source": "Extended_Database",
            "temperature_dependent": false,
            "unit": ""
          },
          "youngs_modulus": {
            "value": 210,
            "source": "Extended_Database",
            "temperature_dependent": false,
            "unit": "GPa"
          },
          "shear_modulus": {
            "value": 80,
            "source": "Extended_Database",
            "temperature_dependent": false,
            "unit": "GPa"
          },
          "poisson_ratio": {
            "value": 0.3,
            "source": "Extended_Database",
            "temperature_dependent": false,
            "unit": ""
          }
        },
        "thermal": {
          "melting_point": {
            "value": 1421,
            "source": "Extended_Database",
            "temperature_dependent": false,
            "unit": "\u00b0C"
          },
          "thermal_conductivity": {
            "value": 38,
            "source": "Extended_Database",
            "temperature_dependent": true,
            "unit": "W/m\u00b7K",
            "nist_available": true
          },
          "specific_heat": {
            "value": 460,
            "source": "Extended_Database",
            "temperature_dependent": true,
            "unit": "J/kg\u00b7K",
            "nist_available": true
          }
        }
      },
      "applications": [
        "General tooling",
        "Dies",
        "Punches"
      ],
      "standards": [
        "ASTM A681"
      ],
      "source": "Extended_Database"
    },
    "D2": {
      "common_name": "D2 High Carbon High Chrome Tool Steel",
      "uns": "T30402",
      "base_alloy": "D2",
      "composition": {
        "Fe": "balance",
        "C": "1.40-1.60",
        "Cr": "11.0-13.0",
        "Mo": "0.70-1.20",
        "V": "1.1 max"
      },
      "properties": {
        "mechanical": {
          "density": {
            "value": 7.7,
            "source": "Extended_Database",
            "temperature_dependent": true,
            "unit": "g/cm\u00b3",
            "nist_available": true
          },
          "hardness_hrc": {
            "value": "58-62",
            "source": "Extended_Database",
            "temperature_dependent": false,
            "unit": ""
          },
          "youngs_modulus": {
            "value": 210,
            "source": "Extended_Database",
            "temperature_dependent": false,
            "unit": "GPa"
          },
          "shear_modulus": {
            "value": 80,
            "source": "Extended_Database",
            "temperature_dependent": false,
            "unit": "GPa"
          },
          "poisson_ratio": {
            "value": 0.3,
            "source": "Extended_Database",
            "temperature_dependent": false,
            "unit": ""
          }
        },
        "thermal": {
          "melting_point": {
            "value": 1421,
            "source": "Extended_Database",
            "temperature_dependent": false,
            "unit": "\u00b0C"
          },
          "thermal_conductivity": {
            "value": 20,
            "source": "Extended_Database",
            "temperature_dependent": true,
            "unit": "W/m\u00b7K",
            "nist_available": true
          },
          "specific_heat": {
            "value": 460,
            "source": "Extended_Database",
            "temperature_dependent": true,
            "unit": "J/kg\u00b7K",
            "nist_available": true
          }
        }
      },
      "applications": [
        "Dies",
        "Punches",
        "Forming tools",
        "Wear plates"
      ],
      "standards": [
        "ASTM A681"
      ],
      "source": "Extended_Database"
    },
    "O1": {
      "common_name": "O1 Oil Hardening Tool Steel",
      "uns": "T31501",
      "base_alloy": "O1",
      "composition": {
        "Fe": "balance",
        "C": "0.90",
        "Mn": "1.00",
        "Cr": "0.50",
        "V": "0.20"
      },
      "properties": {
        "mechanical": {
          "density": {
            "value": 7.85,
            "source": "Extended_Database",
            "temperature_dependent": true,
            "unit": "g/cm\u00b3",
            "nist_available": true
          },
          "hardness_hrc": {
            "value": "57-62",
            "source": "Extended_Database",
            "temperature_dependent": false,
            "unit": ""
          },
          "youngs_modulus": {
            "value": 210,
            "source": "Extended_Database",
            "temperature_dependent": false,
            "unit": "GPa"
          },
          "shear_modulus": {
            "value": 80,
            "source": "Extended_Database",
            "temperature_dependent": false,
            "unit": "GPa"
          },
          "poisson_ratio": {
            "value": 0.3,
            "source": "Extended_Database",
            "temperature_dependent": false,
            "unit": ""
          }
        },
        "thermal": {
          "melting_point": {
            "value": 1420,
            "source": "Extended_Database",
            "temperature_dependent": false,
            "unit": "\u00b0C"
          },
          "thermal_conductivity": {
            "value": 36,
            "source": "Extended_Database",
            "temperature_dependent": true,
            "unit": "W/m\u00b7K",
            "nist_available": true
          },
          "specific_heat": {
            "value": 460,
            "source": "Extended_Database",
            "temperature_dependent": true,
            "unit": "J/kg\u00b7K",
            "nist_available": true
          }
        }
      },
      "applications": [
        "General purpose tools",
        "Knives",
        "Machine parts"
      ],
      "standards": [
        "ASTM A681"
      ],
      "source": "Extended_Database"
    },
    "W1": {
      "common_name": "W1 Water Hardening Tool Steel",
      "uns": "T72301",
      "base_alloy": "W1",
      "composition": {
        "Fe": "balance",
        "C": "0.70-1.50"
      },
      "properties": {
        "mechanical": {
          "density": {
            "value": 7.85,
            "source": "Extended_Database",
            "temperature_dependent": true,
            "unit": "g/cm\u00b3",
            "nist_available": true
          },
          "hardness_hrc": {
            "value": "50-65",
            "source": "Extended_Database",
            "temperature_dependent": false,
            "unit": ""
          },
          "youngs_modulus": {
            "value": 210,
            "source": "Extended_Database",
            "temperature_dependent": false,
            "unit": "GPa"
          },
          "shear_modulus": {
            "value": 80,
            "source": "Extended_Database",
            "temperature_dependent": false,
            "unit": "GPa"
          },
          "poisson_ratio": {
            "value": 0.3,
            "source": "Extended_Database",
            "temperature_dependent": false,
            "unit": ""
          }
        },
        "thermal": {
          "melting_point": {
            "value": 1420,
            "source": "Extended_Database",
            "temperature_dependent": false,
            "unit": "\u00b0C"
          },
          "thermal_conductivity": {
            "value": 48,
            "source": "Extended_Database",
            "temperature_dependent": true,
            "unit": "W/m\u00b7K",
            "nist_available": true
          },
          "specific_heat": {
            "value": 460,
            "source": "Extended_Database",
            "temperature_dependent": true,
            "unit": "J/kg\u00b7K",
            "nist_available": true
          }
        }
      },
      "applications": [
        "Simple tools",
        "Springs",
        "Cutting tools"
      ],
      "standards": [
        "ASTM A686"
      ],
      "source": "Extended_Database"
    },
    "S7": {
      "common_name": "S7 Shock Resistant Tool Steel",
      "uns": "T41907",
      "base_alloy": "S7",
      "composition": {
        "Fe": "balance",
        "C": "0.45-0.55",
        "Cr": "3.00-3.50",
        "Mo": "1.30-1.80",
        "V": "0.20-0.30"
      },
      "properties": {
        "mechanical": {
          "density": {
            "value": 7.83,
            "source": "Extended_Database",
            "temperature_dependent": true,
            "unit": "g/cm\u00b3",
            "nist_available": true
          },
          "hardness_hrc": {
            "value": "54-58",
            "source": "Extended_Database",
            "temperature_dependent": false,
            "unit": ""
          },
          "youngs_modulus": {
            "value": 210,
            "source": "Extended_Database",
            "temperature_dependent": false,
            "unit": "GPa"
          },
          "shear_modulus": {
            "value": 80,
            "source": "Extended_Database",
            "temperature_dependent": false,
            "unit": "GPa"
          },
          "poisson_ratio": {
            "value": 0.3,
            "source": "Extended_Database",
            "temperature_dependent": false,
            "unit": ""
          }
        },
        "thermal": {
          "melting_point": {
            "value": 1424,
            "source": "Extended_Database",
            "temperature_dependent": false,
            "unit": "\u00b0C"
          },
          "thermal_conductivity": {
            "value": 28,
            "source": "Extended_Database",
            "temperature_dependent": true,
            "unit": "W/m\u00b7K",
            "nist_available": true
          },
          "specific_heat": {
            "value": 460,
            "source": "Extended_Database",
            "temperature_dependent": true,
            "unit": "J/kg\u00b7K",
            "nist_available": true
          }
        }
      },
      "applications": [
        "Impact tools",
        "Chisels",
        "Punches",
        "Shear blades"
      ],
      "standards": [
        "ASTM A681"
      ],
      "source": "Extended_Database"
    },
    "H13": {
      "common_name": "H13 Hot Work Tool Steel",
      "uns": "T20813",
      "base_alloy": "H13",
      "composition": {
        "Fe": "balance",
        "C": "0.32-0.45",
        "Cr": "4.75-5.50",
        "Mo": "1.10-1.75",
        "V": "0.80-1.20"
      },
      "properties": {
        "mechanical": {
          "density": {
            "value": 7.8,
            "source": "Extended_Database",
            "temperature_dependent": true,
            "unit": "g/cm\u00b3",
            "nist_available": true
          },
          "hardness_hrc": {
            "value": "48-52",
            "source": "Extended_Database",
            "temperature_dependent": false,
            "unit": ""
          },
          "youngs_modulus": {
            "value": 210,
            "source": "Extended_Database",
            "temperature_dependent": false,
            "unit": "GPa"
          },
          "shear_modulus": {
            "value": 80,
            "source": "Extended_Database",
            "temperature_dependent": false,
            "unit": "GPa"
          },
          "poisson_ratio": {
            "value": 0.3,
            "source": "Extended_Database",
            "temperature_dependent": false,
            "unit": ""
          }
        },
        "thermal": {
          "melting_point": {
            "value": 1427,
            "source": "Extended_Database",
            "temperature_dependent": false,
            "unit": "\u00b0C"
          },
          "thermal_conductivity": {
            "value": 24.3,
            "source": "Extended_Database",
            "temperature_dependent": true,
            "unit": "W/m\u00b7K",
            "nist_available": true
          },
          "specific_heat": {
            "value": 460,
            "source": "Extended_Database",
            "temperature_dependent": true,
            "unit": "J/kg\u00b7K",
            "nist_available": true
          }
        }
      },
      "applications": [
        "Die casting dies",
        "Extrusion dies",
        "Hot forging"
      ],
      "standards": [
        "ASTM A681",
        "AMS 6407"
      ],
      "source": "Extended_Database"
    }
  },
  "copper_brass": {
    "C260": {
      "common_name": "C260 Cartridge Brass (70/30)",
      "uns": "C26000",
      "base_alloy": "C260",
      "composition": {
        "Cu": "68.5-71.5",
        "Zn": "balance"
      },
      "properties": {
        "mechanical": {
          "density": {
            "value": 8.53,
            "source": "Extended_Database",
            "temperature_dependent": true,
            "unit": "g/cm\u00b3",
            "nist_available": true
          },
          "yield_strength": {
            "value": 140,
            "source": "Extended_Database",
            "temperature_dependent": false,
            "unit": "MPa"
          },
          "ultimate_tensile_strength": {
            "value": 340,
            "source": "Extended_Database",
            "temperature_dependent": false,
            "unit": "MPa"
          },
          "elongation": {
            "value": 65,
            "source": "Extended_Database",
            "temperature_dependent": false,
            "unit": "%"
          },
          "youngs_modulus": {
            "value": 110,
            "source": "Extended_Database",
            "temperature_dependent": false,
            "unit": "GPa"
          },
          "shear_modulus": {
            "value": 40,
            "source": "Extended_Database",
            "temperature_dependent": false,
            "unit": "GPa"
          },
          "poisson_ratio": {
            "value": 0.33,
            "source": "Extended_Database",
            "temperature_dependent": false,
            "unit": ""
          }
        },
        "thermal": {
          "melting_point": {
            "value": 915,
            "source": "Extended_Database",
            "temperature_dependent": false,
            "unit": "\u00b0C"
          },
          "thermal_conductivity": {
            "value": 120,
            "source": "Extended_Database",
            "temperature_dependent": true,
            "unit": "W/m\u00b7K",
            "nist_available": true
          },
          "specific_heat": {
            "value": 375,
            "source": "Extended_Database",
            "temperature_dependent": true,
            "unit": "J/kg\u00b7K",
            "nist_available": true
          }
        }
      },
      "applications": [
        "Deep drawing",
        "Ammunition casings",
        "Radiator cores"
      ],
      "standards": [
        "ASTM B19",
        "ASTM B36"
      ],
      "source": "Extended_Database"
    },
    "C360": {
      "common_name": "C360 Free-Cutting Brass",
      "uns": "C36000",
      "base_alloy": "C360",
      "composition": {
        "Cu": "60.0-63.0",
        "Zn": "35.5",
        "Pb": "2.5-3.0"
      },
      "properties": {
        "mechanical": {
          "density": {
            "value": 8.49,
            "source": "Extended_Database",
            "temperature_dependent": true,
            "unit": "g/cm\u00b3",
            "nist_available": true
          },
          "yield_strength": {
            "value": 160,
            "source": "Extended_Database",
            "temperature_dependent": false,
            "unit": "MPa"
          },
          "ultimate_tensile_strength": {
            "value": 340,
            "source": "Extended_Database",
            "temperature_dependent": false,
            "unit": "MPa"
          },
          "elongation": {
            "value": 53,
            "source": "Extended_Database",
            "temperature_dependent": false,
            "unit": "%"
          },
          "youngs_modulus": {
            "value": 97,
            "source": "Extended_Database",
            "temperature_dependent": false,
            "unit": "GPa"
          },
          "shear_modulus": {
            "value": 37,
            "source": "Extended_Database",
            "temperature_dependent": false,
            "unit": "GPa"
          },
          "poisson_ratio": {
            "value": 0.31,
            "source": "Extended_Database",
            "temperature_dependent": false,
            "unit": ""
          }
        },
        "thermal": {
          "melting_point": {
            "value": 885,
            "source": "Extended_Database",
            "temperature_dependent": false,
            "unit": "\u00b0C"
          },
          "thermal_conductivity": {
            "value": 115,
            "source": "Extended_Database",
            "temperature_dependent": true,
            "unit": "W/m\u00b7K",
            "nist_available": true
          },
          "specific_heat": {
            "value": 380,
            "source": "Extended_Database",
            "temperature_dependent": true,
            "unit": "J/kg\u00b7K",
            "nist_available": true
          }
        }
      },
      "applications": [
        "Screw machine parts",
        "Fittings",
        "Valves"
      ],
      "standards": [
        "ASTM B16"
      ],
      "source": "Extended_Database"
    },
    "C464": {
      "common_name": "C464 Naval Brass",
      "uns": "C46400",
      "base_alloy": "C464",
      "composition": {
        "Cu": "59.0-62.0",
        "Zn": "balance",
        "Sn": "0.50-1.00"
      },
      "properties": {
        "mechanical": {
          "density": {
            "value": 8.41,
            "source": "Extended_Database",
            "temperature_dependent": true,
            "unit": "g/cm\u00b3",
            "nist_available": true
          },
          "yield_strength": {
            "value": 275,
            "source": "Extended_Database",
            "temperature_dependent": false,
            "unit": "MPa"
          },
          "ultimate_tensile_strength": {
            "value": 550,
            "source": "Extended_Database",
            "temperature_dependent": false,
            "unit": "MPa"
          },
          "elongation": {
            "value": 25,
            "source": "Extended_Database",
            "temperature_dependent": false,
            "unit": "%"
          },
          "youngs_modulus": {
            "value": 110,
            "source": "Extended_Database",
            "temperature_dependent": false,
            "unit": "GPa"
          },
          "shear_modulus": {
            "value": 40,
            "source": "Extended_Database",
            "temperature_dependent": false,
            "unit": "GPa"
          },
          "poisson_ratio": {
            "value": 0.34,
            "source": "Extended_Database",
            "temperature_dependent": false,
            "unit": ""
          }
        },
        "thermal": {
          "melting_point": {
            "value": 900,
            "source": "Extended_Database",
            "temperature_dependent": false,
            "unit": "\u00b0C"
          },
          "thermal_conductivity": {
            "value": 116,
            "source": "Extended_Database",
            "temperature_dependent": true,
            "unit": "W/m\u00b7K",
            "nist_available": true
          },
          "specific_heat": {
            "value": 380,
            "source": "Extended_Database",
            "temperature_dependent": true,
            "unit": "J/kg\u00b7K",
            "nist_available": true
          }
        }
      },
      "applications": [
        "Marine hardware",
        "Propeller shafts",
        "Valve stems"
      ],
      "standards": [
        "ASTM B21",
        "ASTM B124"
      ],
      "source": "Extended_Database"
    },
    "C110": {
      "common_name": "C110 ETP Copper (99.9% Pure)",
      "uns": "C11000",
      "base_alloy": "C110",
      "composition": {
        "Cu": "99.90 min",
        "O": "0.04 max"
      },
      "properties": {
        "mechanical": {
          "density": {
            "value": 8.94,
            "source": "Extended_Database",
            "temperature_dependent": true,
            "unit": "g/cm\u00b3",
            "nist_available": true
          },
          "yield_strength": {
            "value": 69,
            "source": "Extended_Database",
            "temperature_dependent": false,
            "unit": "MPa"
          },
          "ultimate_tensile_strength": {
            "value": 220,
            "source": "Extended_Database",
            "temperature_dependent": false,
            "unit": "MPa"
          },
          "elongation": {
            "value": 50,
            "source": "Extended_Database",
            "temperature_dependent": false,
            "unit": "%"
          },
          "youngs_modulus": {
            "value": 115,
            "source": "Extended_Database",
            "temperature_dependent": false,
            "unit": "GPa"
          },
          "shear_modulus": {
            "value": 44,
            "source": "Extended_Database",
            "temperature_dependent": false,
            "unit": "GPa"
          },
          "poisson_ratio": {
            "value": 0.33,
            "source": "Extended_Database",
            "temperature_dependent": false,
            "unit": ""
          }
        },
        "thermal": {
          "melting_point": {
            "value": 1083,
            "source": "Extended_Database",
            "temperature_dependent": false,
            "unit": "\u00b0C"
          },
          "thermal_conductivity": {
            "value": 391,
            "source": "Extended_Database",
            "temperature_dependent": true,
            "unit": "W/m\u00b7K",
            "nist_available": true
          },
          "specific_heat": {
            "value": 385,
            "source": "Extended_Database",
            "temperature_dependent": true,
            "unit": "J/kg\u00b7K",
            "nist_available": true
          }
        }
      },
      "applications": [
        "Electrical conductors",
        "Heat exchangers",
        "Plumbing"
      ],
      "standards": [
        "ASTM B152",
        "ASTM B187"
      ],
      "source": "Extended_Database"
    }
  },
  "copper_bronze": {
    "C510": {
      "common_name": "C510 Phosphor Bronze (5% Sn)",
      "uns": "C51000",
      "base_alloy": "C510",
      "composition": {
        "Cu": "balance",
        "Sn": "4.2-5.8",
        "P": "0.03-0.35"
      },
      "properties": {
        "mechanical": {
          "density": {
            "value": 8.86,
            "source": "Extended_Database",
            "temperature_dependent": true,
            "unit": "g/cm\u00b3",
            "nist_available": true
          },
          "yield_strength": {
            "value": 380,
            "source": "Extended_Database",
            "temperature_dependent": false,
            "unit": "MPa"
          },
          "ultimate_tensile_strength": {
            "value": 470,
            "source": "Extended_Database",
            "temperature_dependent": false,
            "unit": "MPa"
          },
          "elongation": {
            "value": 65,
            "source": "Extended_Database",
            "temperature_dependent": false,
            "unit": "%"
          },
          "youngs_modulus": {
            "value": 110,
            "source": "Extended_Database",
            "temperature_dependent": false,
            "unit": "GPa"
          },
          "shear_modulus": {
            "value": 41,
            "source": "Extended_Database",
            "temperature_dependent": false,
            "unit": "GPa"
          },
          "poisson_ratio": {
            "value": 0.34,
            "source": "Extended_Database",
            "temperature_dependent": false,
            "unit": ""
          }
        },
        "thermal": {
          "melting_point": {
            "value": 1000,
            "source": "Extended_Database",
            "temperature_dependent": false,
            "unit": "\u00b0C"
          },
          "thermal_conductivity": {
            "value": 75,
            "source": "Extended_Database",
            "temperature_dependent": true,
            "unit": "W/m\u00b7K",
            "nist_available": true
          },
          "specific_heat": {
            "value": 380,
            "source": "Extended_Database",
            "temperature_dependent": true,
            "unit": "J/kg\u00b7K",
            "nist_available": true
          }
        }
      },
      "applications": [
        "Springs",
        "Electrical contacts",
        "Diaphragms"
      ],
      "standards": [
        "ASTM B103",
        "ASTM B139"
      ],
      "source": "Extended_Database"
    },
    "C630": {
      "common_name": "C630 Aluminum Bronze",
      "uns": "C63000",
      "base_alloy": "C630",
      "composition": {
        "Cu": "balance",
        "Al": "9.0-11.0",
        "Fe": "2.0-4.0",
        "Ni": "4.0-5.5"
      },
      "properties": {
        "mechanical": {
          "density": {
            "value": 7.58,
            "source": "Extended_Database",
            "temperature_dependent": true,
            "unit": "g/cm\u00b3",
            "nist_available": true
          },
          "yield_strength": {
            "value": 450,
            "source": "Extended_Database",
            "temperature_dependent": false,
            "unit": "MPa"
          },
          "ultimate_tensile_strength": {
            "value": 825,
            "source": "Extended_Database",
            "temperature_dependent": false,
            "unit": "MPa"
          },
          "elongation": {
            "value": 12,
            "source": "Extended_Database",
            "temperature_dependent": false,
            "unit": "%"
          },
          "youngs_modulus": {
            "value": 110,
            "source": "Extended_Database",
            "temperature_dependent": false,
            "unit": "GPa"
          },
          "shear_modulus": {
            "value": 41,
            "source": "Extended_Database",
            "temperature_dependent": false,
            "unit": "GPa"
          },
          "poisson_ratio": {
            "value": 0.34,
            "source": "Extended_Database",
            "temperature_dependent": false,
            "unit": ""
          }
        },
        "thermal": {
          "melting_point": {
            "value": 1045,
            "source": "Extended_Database",
            "temperature_dependent": false,
            "unit": "\u00b0C"
          },
          "thermal_conductivity": {
            "value": 60,
            "source": "Extended_Database",
            "temperature_dependent": true,
            "unit": "W/m\u00b7K",
            "nist_available": true
          },
          "specific_heat": {
            "value": 410,
            "source": "Extended_Database",
            "temperature_dependent": true,
            "unit": "J/kg\u00b7K",
            "nist_available": true
          }
        }
      },
      "applications": [
        "Marine propellers",
        "Bearings",
        "Gears"
      ],
      "standards": [
        "ASTM B150",
        "ASTM B171"
      ],
      "source": "Extended_Database"
    },
    "C932": {
      "common_name": "C932 Bearing Bronze (SAE 660)",
      "uns": "C93200",
      "base_alloy": "C932",
      "composition": {
        "Cu": "81.0-85.0",
        "Sn": "6.3-7.5",
        "Pb": "6.0-8.0",
        "Zn": "2.0-4.0"
      },
      "properties": {
        "mechanical": {
          "density": {
            "value": 8.91,
            "source": "Extended_Database",
            "temperature_dependent": true,
            "unit": "g/cm\u00b3",
            "nist_available": true
          },
          "yield_strength": {
            "value": 125,
            "source": "Extended_Database",
            "temperature_dependent": false,
            "unit": "MPa"
          },
          "ultimate_tensile_strength": {
            "value": 240,
            "source": "Extended_Database",
            "temperature_dependent": false,
            "unit": "MPa"
          },
          "elongation": {
            "value": 20,
            "source": "Extended_Database",
            "temperature_dependent": false,
            "unit": "%"
          },
          "youngs_modulus": {
            "value": 100,
            "source": "Extended_Database",
            "temperature_dependent": false,
            "unit": "GPa"
          },
          "shear_modulus": {
            "value": 37,
            "source": "Extended_Database",
            "temperature_dependent": false,
            "unit": "GPa"
          },
          "poisson_ratio": {
            "value": 0.35,
            "source": "Extended_Database",
            "temperature_dependent": false,
            "unit": ""
          }
        },
        "thermal": {
          "melting_point": {
            "value": 854,
            "source": "Extended_Database",
            "temperature_dependent": false,
            "unit": "\u00b0C"
          },
          "thermal_conductivity": {
            "value": 71,
            "source": "Extended_Database",
            "temperature_dependent": true,
            "unit": "W/m\u00b7K",
            "nist_available": true
          },
          "specific_heat": {
            "value": 380,
            "source": "Extended_Database",
            "temperature_dependent": true,
            "unit": "J/kg\u00b7K",
            "nist_available": true
          }
        }
      },
      "applications": [
        "Sleeve bearings",
        "Bushings",
        "Thrust washers"
      ],
      "standards": [
        "ASTM B584",
        "SAE J462"
      ],
      "source": "Extended_Database"
    },
    "C954": {
      "common_name": "C954 Aluminum Bronze Casting",
      "uns": "C95400",
      "base_alloy": "C954",
      "composition": {
        "Cu": "83.0-86.0",
        "Al": "10.0-11.5",
        "Fe": "3.0-5.0"
      },
      "properties": {
        "mechanical": {
          "density": {
            "value": 7.53,
            "source": "Extended_Database",
            "temperature_dependent": true,
            "unit": "g/cm\u00b3",
            "nist_available": true
          },
          "yield_strength": {
            "value": 240,
            "source": "Extended_Database",
            "temperature_dependent": false,
            "unit": "MPa"
          },
          "ultimate_tensile_strength": {
            "value": 590,
            "source": "Extended_Database",
            "temperature_dependent": false,
            "unit": "MPa"
          },
          "elongation": {
            "value": 12,
            "source": "Extended_Database",
            "temperature_dependent": false,
            "unit": "%"
          },
          "youngs_modulus": {
            "value": 110,
            "source": "Extended_Database",
            "temperature_dependent": false,
            "unit": "GPa"
          },
          "shear_modulus": {
            "value": 41,
            "source": "Extended_Database",
            "temperature_dependent": false,
            "unit": "GPa"
          },
          "poisson_ratio": {
            "value": 0.34,
            "source": "Extended_Database",
            "temperature_dependent": false,
            "unit": ""
          }
        },
        "thermal": {
          "melting_point": {
            "value": 1030,
            "source": "Extended_Database",
            "temperature_dependent": false,
            "unit": "\u00b0C"
          },
          "thermal_conductivity": {
            "value": 60,
            "source": "Extended_Database",
            "temperature_dependent": true,
            "unit": "W/m\u00b7K",
            "nist_available": true
          },
          "specific_heat": {
            "value": 420,
            "source": "Extended_Database",
            "temperature_dependent": true,
            "unit": "J/kg\u00b7K",
            "nist_available": true
          }
        }
      },
      "applications": [
        "Heavy duty gears",
        "Marine castings",
        "Valve bodies"
      ],
      "standards": [
        "ASTM B148"
      ],
      "source": "Extended_Database"
    }
  },
  "magnesium": {
    "AZ31B": {
      "common_name": "AZ31B Magnesium",
      "uns": "M11311",
      "base_alloy": "AZ31B",
      "composition": {
        "Mg": "balance",
        "Al": "2.5-3.5",
        "Zn": "0.6-1.4",
        "Mn": "0.20 min"
      },
      "properties": {
        "mechanical": {
          "density": {
            "value": 1.77,
            "source": "Extended_Database",
            "temperature_dependent": true,
            "unit": "g/cm\u00b3",
            "nist_available": true
          },
          "yield_strength": {
            "value": 200,
            "source": "Extended_Database",
            "temperature_dependent": false,
            "unit": "MPa"
          },
          "ultimate_tensile_strength": {
            "value": 290,
            "source": "Extended_Database",
            "temperature_dependent": false,
            "unit": "MPa"
          },
          "elongation": {
            "value": 15,
            "source": "Extended_Database",
            "temperature_dependent": false,
            "unit": "%"
          },
          "youngs_modulus": {
            "value": 45,
            "source": "Extended_Database",
            "temperature_dependent": false,
            "unit": "GPa"
          },
          "shear_modulus": {
            "value": 17,
            "source": "Extended_Database",
            "temperature_dependent": false,
            "unit": "GPa"
          },
          "poisson_ratio": {
            "value": 0.35,
            "source": "Extended_Database",
            "temperature_dependent": false,
            "unit": ""
          }
        },
        "thermal": {
          "melting_point": {
            "value": 630,
            "source": "Extended_Database",
            "temperature_dependent": false,
            "unit": "\u00b0C"
          },
          "thermal_conductivity": {
            "value": 96,
            "source": "Extended_Database",
            "temperature_dependent": true,
            "unit": "W/m\u00b7K",
            "nist_available": true
          },
          "specific_heat": {
            "value": 1024,
            "source": "Extended_Database",
            "temperature_dependent": true,
            "unit": "J/kg\u00b7K",
            "nist_available": true
          }
        }
      },
      "applications": [
        "Sheet and extrusions",
        "Aircraft components",
        "Portable electronics"
      ],
      "standards": [
        "ASTM B90",
        "ASTM B107"
      ],
      "source": "Extended_Database"
    },
    "AZ91D": {
      "common_name": "AZ91D Die Cast Magnesium",
      "uns": "M11910",
      "base_alloy": "AZ91D",
      "composition": {
        "Mg": "balance",
        "Al": "8.5-9.5",
        "Zn": "0.45-0.90",
        "Mn": "0.17-0.40"
      },
      "properties": {
        "mechanical": {
          "density": {
            "value": 1.81,
            "source": "Extended_Database",
            "temperature_dependent": true,
            "unit": "g/cm\u00b3",
            "nist_available": true
          },
          "yield_strength": {
            "value": 160,
            "source": "Extended_Database",
            "temperature_dependent": false,
            "unit": "MPa"
          },
          "ultimate_tensile_strength": {
            "value": 240,
            "source": "Extended_Database",
            "temperature_dependent": false,
            "unit": "MPa"
          },
          "elongation": {
            "value": 3,
            "source": "Extended_Database",
            "temperature_dependent": false,
            "unit": "%"
          },
          "youngs_modulus": {
            "value": 45,
            "source": "Extended_Database",
            "temperature_dependent": false,
            "unit": "GPa"
          },
          "shear_modulus": {
            "value": 17,
            "source": "Extended_Database",
            "temperature_dependent": false,
            "unit": "GPa"
          },
          "poisson_ratio": {
