Repository: jnarwell/drip-3d.com

# Force Railway redeploy - Mon Nov 17 15:08:45 PST 2025

File: drip-team-portal/backend/app/data/alloy_standards_backup_20251114_151401.json (part 11 of 11)
{
            "value": 0.35,
            "source": "Extended_Database",
            "temperature_dependent": false,
            "unit": ""
          }
        },
        "thermal": {
          "solidus": {
            "value": 470,
            "source": "Extended_Database",
            "temperature_dependent": false,
            "unit": ""
          },
          "liquidus": {
            "value": 595,
            "source": "Extended_Database",
            "temperature_dependent": false,
            "unit": ""
          },
          "thermal_conductivity": {
            "value": 51,
            "source": "Extended_Database",
            "temperature_dependent": true,
            "unit": "W/m\u00b7K",
            "nist_available": true
          },
          "specific_heat": {
            "value": 1020,
            "source": "Extended_Database",
            "temperature_dependent": true,
            "unit": "J/kg\u00b7K",
            "nist_available": true
          }
        }
      },
      "applications": [
        "Die castings",
        "Automotive components",
        "Power tools"
      ],
      "standards": [
        "ASTM B94"
      ],
      "source": "Extended_Database"
    },
    "AM60B": {
      "common_name": "AM60B Die Cast Magnesium",
      "uns": "M10602",
      "base_alloy": "AM60B",
      "composition": {
        "Mg": "balance",
        "Al": "5.6-6.4",
        "Mn": "0.26-0.40"
      },
      "properties": {
        "mechanical": {
          "density": {
            "value": 1.77,
            "source": "Extended_Database",
            "temperature_dependent": true,
            "unit": "g/cm\u00b3",
            "nist_available": true
          },
          "yield_strength": {
            "value": 130,
            "source": "Extended_Database",
            "temperature_dependent": false,
            "unit": "MPa"
          },
          "ultimate_tensile_strength": {
            "value": 225,
            "source": "Extended_Database",
            "temperature_dependent": false,
            "unit": "MPa"
          },
          "elongation": {
            "value": 8,
            "source": "Extended_Database",
            "temperature_dependent": false,
            "unit": "%"
          },
          "youngs_modulus": {
            "value": 45,
            "source": "Extended_Database",
            "temperature_dependent": false,
            "unit": "GPa"
          },
          "shear_modulus": {
            "value": 17,
            "source": "Extended_Database",
            "temperature_dependent": false,
            "unit": "GPa"
          },
          "poisson_ratio": {
            "value": 0.35,
            "source": "Extended_Database",
            "temperature_dependent": false,
            "unit": ""
          }
        },
        "thermal": {
          "solidus": {
            "value": 540,
            "source": "Extended_Database",
            "temperature_dependent": false,
            "unit": ""
          },
          "liquidus": {
            "value": 615,
            "source": "Extended_Database",
            "temperature_dependent": false,
            "unit": ""
          },
          "thermal_conductivity": {
            "value": 61,
            "source": "Extended_Database",
            "temperature_dependent": true,
            "unit": "W/m\u00b7K",
            "nist_available": true
          },
          "specific_heat": {
            "value": 1020,
            "source": "Extended_Database",
            "temperature_dependent": true,
            "unit": "J/kg\u00b7K",
            "nist_available": true
          }
        }
      },
      "applications": [
        "Automotive structural parts",
        "Steering wheels",
        "Instrument panels"
      ],
      "standards": [
        "ASTM B94"
      ],
      "source": "Extended_Database"
    },
    "WE43": {
      "common_name": "WE43 Rare Earth Magnesium",
      "uns": "M18430",
      "base_alloy": "WE43",
      "composition": {
        "Mg": "balance",
        "Y": "3.7-4.3",
        "Rare Earths": "2.0-2.5",
        "Zr": "0.4 min"
      },
      "properties": {
        "mechanical": {
          "density": {
            "value": 1.84,
            "source": "Extended_Database",
            "temperature_dependent": true,
            "unit": "g/cm\u00b3",
            "nist_available": true
          },
          "yield_strength": {
            "value": 170,
            "source": "Extended_Database",
            "temperature_dependent": false,
            "unit": "MPa"
          },
          "ultimate_tensile_strength": {
            "value": 250,
            "source": "Extended_Database",
            "temperature_dependent": false,
            "unit": "MPa"
          },
          "elongation": {
            "value": 10,
            "source": "Extended_Database",
            "temperature_dependent": false,
            "unit": "%"
          },
          "youngs_modulus": {
            "value": 44,
            "source": "Extended_Database",
            "temperature_dependent": false,
            "unit": "GPa"
          },
          "shear_modulus": {
            "value": 16.5,
            "source": "Extended_Database",
            "temperature_dependent": false,
            "unit": "GPa"
          },
          "poisson_ratio": {
            "value": 0.33,
            "source": "Extended_Database",
            "temperature_dependent": false,
            "unit": ""
          }
        },
        "thermal": {
          "melting_point": {
            "value": 640,
            "source": "Extended_Database",
            "temperature_dependent": false,
            "unit": "\u00b0C"
          },
          "thermal_conductivity": {
            "value": 51,
            "source": "Extended_Database",
            "temperature_dependent": true,
            "unit": "W/m\u00b7K",
            "nist_available": true
          },
          "specific_heat": {
            "value": 966,
            "source": "Extended_Database",
            "temperature_dependent": true,
            "unit": "J/kg\u00b7K",
            "nist_available": true
          }
        }
      },
      "applications": [
        "Aerospace high temp",
        "Racing",
        "Helicopter gearboxes"
      ],
      "standards": [
        "ASTM B80",
        "ASTM B107"
      ],
      "source": "Extended_Database"
    }
  },
  "zinc": {
    "Zamak3": {
      "common_name": "Zamak 3 Die Cast Zinc",
      "uns": "Z33520",
      "base_alloy": "Zamak3",
      "composition": {
        "Zn": "balance",
        "Al": "3.5-4.3",
        "Cu": "0.25 max",
        "Mg": "0.02-0.05"
      },
      "properties": {
        "mechanical": {
          "density": {
            "value": 6.6,
            "source": "Extended_Database",
            "temperature_dependent": true,
            "unit": "g/cm\u00b3",
            "nist_available": true
          },
          "yield_strength": {
            "value": 295,
            "source": "Extended_Database",
            "temperature_dependent": false,
            "unit": "MPa"
          },
          "ultimate_tensile_strength": {
            "value": 285,
            "source": "Extended_Database",
            "temperature_dependent": false,
            "unit": "MPa"
          },
          "elongation": {
            "value": 10,
            "source": "Extended_Database",
            "temperature_dependent": false,
            "unit": "%"
          },
          "youngs_modulus": {
            "value": 96,
            "source": "Extended_Database",
            "temperature_dependent": false,
            "unit": "GPa"
          },
          "shear_modulus": {
            "value": 36,
            "source": "Extended_Database",
            "temperature_dependent": false,
            "unit": "GPa"
          },
          "poisson_ratio": {
            "value": 0.33,
            "source": "Extended_Database",
            "temperature_dependent": false,
            "unit": ""
          }
        },
        "thermal": {
          "melting_point": {
            "value": 381,
            "source": "Extended_Database",
            "temperature_dependent": false,
            "unit": "\u00b0C"
          },
          "thermal_conductivity": {
            "value": 113,
            "source": "Extended_Database",
            "temperature_dependent": true,
            "unit": "W/m\u00b7K",
            "nist_available": true
          },
          "specific_heat": {
            "value": 419,
            "source": "Extended_Database",
            "temperature_dependent": true,
            "unit": "J/kg\u00b7K",
            "nist_available": true
          }
        }
      },
      "applications": [
        "Die castings",
        "Decorative hardware",
        "Toys"
      ],
      "standards": [
        "ASTM B86"
      ],
      "source": "Extended_Database"
    },
    "Zamak5": {
      "common_name": "Zamak 5 Die Cast Zinc",
      "uns": "Z35531",
      "base_alloy": "Zamak5",
      "composition": {
        "Zn": "balance",
        "Al": "3.5-4.3",
        "Cu": "0.75-1.25",
        "Mg": "0.03-0.08"
      },
      "properties": {
        "mechanical": {
          "density": {
            "value": 6.7,
            "source": "Extended_Database",
            "temperature_dependent": true,
            "unit": "g/cm\u00b3",
            "nist_available": true
          },
          "yield_strength": {
            "value": 335,
            "source": "Extended_Database",
            "temperature_dependent": false,
            "unit": "MPa"
          },
          "ultimate_tensile_strength": {
            "value": 331,
            "source": "Extended_Database",
            "temperature_dependent": false,
            "unit": "MPa"
          },
          "elongation": {
            "value": 7,
            "source": "Extended_Database",
            "temperature_dependent": false,
            "unit": "%"
          },
          "youngs_modulus": {
            "value": 96,
            "source": "Extended_Database",
            "temperature_dependent": false,
            "unit": "GPa"
          },
          "shear_modulus": {
            "value": 36,
            "source": "Extended_Database",
            "temperature_dependent": false,
            "unit": "GPa"
          },
          "poisson_ratio": {
            "value": 0.33,
            "source": "Extended_Database",
            "temperature_dependent": false,
            "unit": ""
          }
        },
        "thermal": {
          "melting_point": {
            "value": 380,
            "source": "Extended_Database",
            "temperature_dependent": false,
            "unit": "\u00b0C"
          },
          "thermal_conductivity": {
            "value": 109,
            "source": "Extended_Database",
            "temperature_dependent": true,
            "unit": "W/m\u00b7K",
            "nist_available": true
          },
          "specific_heat": {
            "value": 419,
            "source": "Extended_Database",
            "temperature_dependent": true,
            "unit": "J/kg\u00b7K",
            "nist_available": true
          }
        }
      },
      "applications": [
        "Die castings",
        "Hardware",
        "Automotive parts"
      ],
      "standards": [
        "ASTM B86"
      ],
      "source": "Extended_Database"
    },
    "ZA-8": {
      "common_name": "ZA-8 Zinc Aluminum",
      "uns": "Z35636",
      "base_alloy": "ZA",
      "composition": {
        "Zn": "balance",
        "Al": "8.0-8.8",
        "Cu": "0.8-1.3",
        "Mg": "0.015-0.03"
      },
      "properties": {
        "mechanical": {
          "density": {
            "value": 6.3,
            "source": "Extended_Database",
            "temperature_dependent": true,
            "unit": "g/cm\u00b3",
            "nist_available": true
          },
          "yield_strength": {
            "value": 290,
            "source": "Extended_Database",
            "temperature_dependent": false,
            "unit": "MPa"
          },
          "ultimate_tensile_strength": {
            "value": 375,
            "source": "Extended_Database",
            "temperature_dependent": false,
            "unit": "MPa"
          },
          "elongation": {
            "value": 10,
            "source": "Extended_Database",
            "temperature_dependent": false,
            "unit": "%"
          },
          "youngs_modulus": {
            "value": 86,
            "source": "Extended_Database",
            "temperature_dependent": false,
            "unit": "GPa"
          },
          "shear_modulus": {
            "value": 32,
            "source": "Extended_Database",
            "temperature_dependent": false,
            "unit": "GPa"
          },
          "poisson_ratio": {
            "value": 0.33,
            "source": "Extended_Database",
            "temperature_dependent": false,
            "unit": ""
          }
        },
        "thermal": {
          "melting_point": {
            "value": 375,
            "source": "Extended_Database",
            "temperature_dependent": false,
            "unit": "\u00b0C"
          },
          "thermal_conductivity": {
            "value": 114,
            "source": "Extended_Database",
            "temperature_dependent": true,
            "unit": "W/m\u00b7K",
            "nist_available": true
          },
          "specific_heat": {
            "value": 420,
            "source": "Extended_Database",
            "temperature_dependent": true,
            "unit": "J/kg\u00b7K",
            "nist_available": true
          }
        }
      },
      "applications": [
        "Gravity castings",
        "Bearings",
        "Bushings"
      ],
      "standards": [
        "ASTM B669"
      ],
      "source": "Extended_Database",
      "temper": "8"
    },
    "ZA-27": {
      "common_name": "ZA-27 High Aluminum Zinc",
      "uns": "Z35841",
      "base_alloy": "ZA",
      "composition": {
        "Zn": "balance",
        "Al": "25.0-28.0",
        "Cu": "2.0-2.5",
        "Mg": "0.01-0.02"
      },
      "properties": {
        "mechanical": {
          "density": {
            "value": 5.0,
            "source": "Extended_Database",
            "temperature_dependent": true,
            "unit": "g/cm\u00b3",
            "nist_available": true
          },
          "yield_strength": {
            "value": 365,
            "source": "Extended_Database",
            "temperature_dependent": false,
            "unit": "MPa"
          },
          "ultimate_tensile_strength": {
            "value": 425,
            "source": "Extended_Database",
            "temperature_dependent": false,
            "unit": "MPa"
          },
          "elongation": {
            "value": 1,
            "source": "Extended_Database",
            "temperature_dependent": false,
            "unit": "%"
          },
          "youngs_modulus": {
            "value": 78,
            "source": "Extended_Database",
            "temperature_dependent": false,
            "unit": "GPa"
          },
          "shear_modulus": {
            "value": 29,
            "source": "Extended_Database",
            "temperature_dependent": false,
            "unit": "GPa"
          },
          "poisson_ratio": {
            "value": 0.34,
            "source": "Extended_Database",
            "temperature_dependent": false,
            "unit": ""
          }
        },
        "thermal": {
          "melting_point": {
            "value": 375,
            "source": "Extended_Database",
            "temperature_dependent": false,
            "unit": "\u00b0C"
          },
          "thermal_conductivity": {
            "value": 123,
            "source": "Extended_Database",
            "temperature_dependent": true,
            "unit": "W/m\u00b7K",
            "nist_available": true
          },
          "specific_heat": {
            "value": 450,
            "source": "Extended_Database",
            "temperature_dependent": true,
            "unit": "J/kg\u00b7K",
            "nist_available": true
          }
        }
      },
      "applications": [
        "High strength bearings",
        "Wear plates",
        "Gears"
      ],
      "standards": [
        "ASTM B669"
      ],
      "source": "Extended_Database",
      "temper": "27"
    }
  },
  "cobalt": {
    "Stellite6": {
      "common_name": "Stellite 6 (Co-Cr-W)",
      "uns": "R30006",
      "base_alloy": "Stellite6",
      "composition": {
        "Co": "balance",
        "Cr": "27.0-32.0",
        "W": "4.0-6.0",
        "C": "0.9-1.4"
      },
      "properties": {
        "mechanical": {
          "density": {
            "value": 8.3,
            "source": "Extended_Database",
            "temperature_dependent": true,
            "unit": "g/cm\u00b3",
            "nist_available": true
          },
          "hardness_hrc": {
            "value": "36-45",
            "source": "Extended_Database",
            "temperature_dependent": false,
            "unit": ""
          },
          "youngs_modulus": {
            "value": 237,
            "source": "Extended_Database",
            "temperature_dependent": false,
            "unit": "GPa"
          },
          "shear_modulus": {
            "value": 91,
            "source": "Extended_Database",
            "temperature_dependent": false,
            "unit": "GPa"
          },
          "poisson_ratio": {
            "value": 0.3,
            "source": "Extended_Database",
            "temperature_dependent": false,
            "unit": ""
          }
        },
        "thermal": {
          "melting_point": {
            "value": 1285,
            "source": "Extended_Database",
            "temperature_dependent": false,
            "unit": "\u00b0C"
          },
          "thermal_conductivity": {
            "value": 14.8,
            "source": "Extended_Database",
            "temperature_dependent": true,
            "unit": "W/m\u00b7K",
            "nist_available": true
          },
          "specific_heat": {
            "value": 410,
            "source": "Extended_Database",
            "temperature_dependent": true,
            "unit": "J/kg\u00b7K",
            "nist_available": true
          }
        }
      },
      "applications": [
        "Wear parts",
        "Cutting tools",
        "Valve seats"
      ],
      "standards": [
        "AMS 5387",
        "AMS 5788"
      ],
      "source": "Extended_Database"
    },
    "MP35N": {
      "common_name": "MP35N Medical Grade",
      "uns": "R30035",
      "base_alloy": "MP35N",
      "composition": {
        "Co": "balance",
        "Ni": "33.0-37.0",
        "Cr": "19.0-21.0",
        "Mo": "9.0-10.5"
      },
      "properties": {
        "mechanical": {
          "density": {
            "value": 8.43,
            "source": "Extended_Database",
            "temperature_dependent": true,
            "unit": "g/cm\u00b3",
            "nist_available": true
          },
          "yield_strength": {
            "value": 1000,
            "source": "Extended_Database",
            "temperature_dependent": false,
            "unit": "MPa"
          },
          "ultimate_tensile_strength": {
            "value": 1310,
            "source": "Extended_Database",
            "temperature_dependent": false,
            "unit": "MPa"
          },
          "elongation": {
            "value": 8,
            "source": "Extended_Database",
            "temperature_dependent": false,
            "unit": "%"
          },
          "youngs_modulus": {
            "value": 227,
            "source": "Extended_Database",
            "temperature_dependent": false,
            "unit": "GPa"
          },
          "shear_modulus": {
            "value": 82.7,
            "source": "Extended_Database",
            "temperature_dependent": false,
            "unit": "GPa"
          },
          "poisson_ratio": {
            "value": 0.32,
            "source": "Extended_Database",
            "temperature_dependent": false,
            "unit": ""
          }
        },
        "thermal": {
          "melting_point": {
            "value": 1315,
            "source": "Extended_Database",
            "temperature_dependent": false,
            "unit": "\u00b0C"
          },
          "thermal_conductivity": {
            "value": 11.2,
            "source": "Extended_Database",
            "temperature_dependent": true,
            "unit": "W/m\u00b7K",
            "nist_available": true
          },
          "specific_heat": {
            "value": 430,
            "source": "Extended_Database",
            "temperature_dependent": true,
            "unit": "J/kg\u00b7K",
            "nist_available": true
          }
        }
      },
      "applications": [
        "Medical implants",
        "Springs",
        "Marine fasteners"
      ],
      "standards": [
        "ASTM F562",
        "AMS 5844"
      ],
      "source": "Extended_Database"
    }
  },
  "specialty": {
    "W": {
      "common_name": "Pure Tungsten",
      "uns": "R07005",
      "base_alloy": "W",
      "composition": {
        "W": "99.95 min"
      },
      "properties": {
        "mechanical": {
          "density": {
            "value": 19.25,
            "source": "Extended_Database",
            "temperature_dependent": true,
            "unit": "g/cm\u00b3",
            "nist_available": true
          },
          "yield_strength": {
            "value": 550,
            "source": "Extended_Database",
            "temperature_dependent": false,
            "unit": "MPa"
          },
          "ultimate_tensile_strength": {
            "value": 980,
            "source": "Extended_Database",
            "temperature_dependent": false,
            "unit": "MPa"
          },
          "elongation": {
            "value": 2,
            "source": "Extended_Database",
            "temperature_dependent": false,
            "unit": "%"
          },
          "youngs_modulus": {
            "value": 411,
            "source": "Extended_Database",
            "temperature_dependent": false,
            "unit": "GPa"
          },
          "shear_modulus": {
            "value": 161,
            "source": "Extended_Database",
            "temperature_dependent": false,
            "unit": "GPa"
          },
          "poisson_ratio": {
            "value": 0.28,
            "source": "Extended_Database",
            "temperature_dependent": false,
            "unit": ""
          }
        },
        "thermal": {
          "melting_point": {
            "value": 3422,
            "source": "Extended_Database",
            "temperature_dependent": false,
            "unit": "\u00b0C"
          },
          "thermal_conductivity": {
            "value": 173,
            "source": "Extended_Database",
            "temperature_dependent": true,
            "unit": "W/m\u00b7K",
            "nist_available": true
          },
          "specific_heat": {
            "value": 132,
            "source": "Extended_Database",
            "temperature_dependent": true,
            "unit": "J/kg\u00b7K",
            "nist_available": true
          }
        }
      },
      "applications": [
        "Electrodes",
        "High temp furnace parts",
        "Ballast"
      ],
      "standards": [
        "ASTM B760",
        "ASTM F288"
      ],
      "source": "Extended_Database"
    },
    "W-Cu": {
      "common_name": "Tungsten-Copper Composite (70W-30Cu)",
      "uns": "",
      "base_alloy": "W",
      "composition": {
        "W": "70",
        "Cu": "30"
      },
      "properties": {
        "mechanical": {
          "density": {
            "value": 14.0,
            "source": "Extended_Database",
            "temperature_dependent": true,
            "unit": "g/cm\u00b3",
            "nist_available": true
          },
          "hardness_hb": {
            "value": "195-225",
            "source": "Extended_Database",
            "temperature_dependent": false,
            "unit": ""
          },
          "youngs_modulus": {
            "value": 260,
            "source": "Extended_Database",
            "temperature_dependent": false,
            "unit": "GPa"
          },
          "shear_modulus": {
            "value": 100,
            "source": "Extended_Database",
            "temperature_dependent": false,
            "unit": "GPa"
          },
          "poisson_ratio": {
            "value": 0.3,
            "source": "Extended_Database",
            "temperature_dependent": false,
            "unit": ""
          }
        },
        "thermal": {
          "melting_point": {
            "value": 1083,
            "source": "Extended_Database",
            "temperature_dependent": false,
            "unit": "\u00b0C"
          },
          "thermal_conductivity": {
            "value": 200,
            "source": "Extended_Database",
            "temperature_dependent": true,
            "unit": "W/m\u00b7K",
            "nist_available": true
          },
          "specific_heat": {
            "value": 200,
            "source": "Extended_Database",
            "temperature_dependent": true,
            "unit": "J/kg\u00b7K",
            "nist_available": true
          }
        }
      },
      "applications": [
        "Electrical contacts",
        "Heat sinks",
        "EDM electrodes"
      ],
      "standards": [
        "ASTM B702"
      ],
      "source": "Extended_Database",
      "temper": "Cu"
    },
    "Pb": {
      "common_name": "Pure Lead",
      "uns": "L50045",
      "base_alloy": "Pb",
      "composition": {
        "Pb": "99.94 min"
      },
      "properties": {
        "mechanical": {
          "density": {
            "value": 11.34,
            "source": "Extended_Database",
            "temperature_dependent": true,
            "unit": "g/cm\u00b3",
            "nist_available": true
          },
          "yield_strength": {
            "value": 12,
            "source": "Extended_Database",
            "temperature_dependent": false,
            "unit": "MPa"
          },
          "ultimate_tensile_strength": {
            "value": 18,
            "source": "Extended_Database",
            "temperature_dependent": false,
            "unit": "MPa"
          },
          "elongation": {
            "value": 50,
            "source": "Extended_Database",
            "temperature_dependent": false,
            "unit": "%"
          },
          "youngs_modulus": {
            "value": 14,
            "source": "Extended_Database",
            "temperature_dependent": false,
            "unit": "GPa"
          },
          "shear_modulus": {
            "value": 5.6,
            "source": "Extended_Database",
            "temperature_dependent": false,
            "unit": "GPa"
          },
          "poisson_ratio": {
            "value": 0.44,
            "source": "Extended_Database",
            "temperature_dependent": false,
            "unit": ""
          }
        },
        "thermal": {
          "melting_point": {
            "value": 327,
            "source": "Extended_Database",
            "temperature_dependent": false,
            "unit": "\u00b0C"
          },
          "thermal_conductivity": {
            "value": 35,
            "source": "Extended_Database",
            "temperature_dependent": true,
            "unit": "W/m\u00b7K",
            "nist_available": true
          },
          "specific_heat": {
            "value": 128,
            "source": "Extended_Database",
            "temperature_dependent": true,
            "unit": "J/kg\u00b7K",
            "nist_available": true
          }
        }
      },
      "applications": [
        "Radiation shielding",
        "Batteries",
        "Ballast"
      ],
      "standards": [
        "ASTM B29"
      ],
      "source": "Extended_Database"
    },
    "Sn": {
      "common_name": "Pure Tin",
      "uns": "L13008",
      "base_alloy": "Sn",
      "composition": {
        "Sn": "99.80 min"
      },
      "properties": {
        "mechanical": {
          "density": {
            "value": 7.31,
            "source": "Extended_Database",
            "temperature_dependent": true,
            "unit": "g/cm\u00b3",
            "nist_available": true
          },
          "yield_strength": {
            "value": 11,
            "source": "Extended_Database",
            "temperature_dependent": false,
            "unit": "MPa"
          },
          "ultimate_tensile_strength": {
            "value": 15,
            "source": "Extended_Database",
            "temperature_dependent": false,
            "unit": "MPa"
          },
          "elongation": {
            "value": 60,
            "source": "Extended_Database",
            "temperature_dependent": false,
            "unit": "%"
          },
          "youngs_modulus": {
            "value": 50,
            "source": "Extended_Database",
            "temperature_dependent": false,
            "unit": "GPa"
          },
          "shear_modulus": {
            "value": 18,
            "source": "Extended_Database",
            "temperature_dependent": false,
            "unit": "GPa"
          },
          "poisson_ratio": {
            "value": 0.36,
            "source": "Extended_Database",
            "temperature_dependent": false,
            "unit": ""
          }
        },
        "thermal": {
          "melting_point": {
            "value": 232,
            "source": "Extended_Database",
            "temperature_dependent": false,
            "unit": "\u00b0C"
          },
          "thermal_conductivity": {
            "value": 67,
            "source": "Extended_Database",
            "temperature_dependent": true,
            "unit": "W/m\u00b7K",
            "nist_available": true
          },
          "specific_heat": {
            "value": 228,
            "source": "Extended_Database",
            "temperature_dependent": true,
            "unit": "J/kg\u00b7K",
            "nist_available": true
          }
        }
      },
      "applications": [
        "Solder base",
        "Coatings",
        "Pewter"
      ],
      "standards": [
        "ASTM B339"
      ],
      "source": "Extended_Database"
    },
    "Sn63Pb37": {
      "common_name": "Sn63-Pb37 Eutectic Solder",
      "uns": "",
      "base_alloy": "Sn63Pb37",
      "composition": {
        "Sn": "63",
        "Pb": "37"
      },
      "properties": {
        "mechanical": {
          "density": {
            "value": 8.4,
            "source": "Extended_Database",
            "temperature_dependent": true,
            "unit": "g/cm\u00b3",
            "nist_available": true
          },
          "yield_strength": {
            "value": 35,
            "source": "Extended_Database",
            "temperature_dependent": false,
            "unit": "MPa"
          },
          "ultimate_tensile_strength": {
            "value": 42,
            "source": "Extended_Database",
            "temperature_dependent": false,
            "unit": "MPa"
          },
          "elongation": {
            "value": 35,
            "source": "Extended_Database",
            "temperature_dependent": false,
            "unit": "%"
          },
          "youngs_modulus": {
            "value": 30,
            "source": "Extended_Database",
            "temperature_dependent": false,
            "unit": "GPa"
          },
          "shear_modulus": {
            "value": 12,
            "source": "Extended_Database",
            "temperature_dependent": false,
            "unit": "GPa"
          },
          "poisson_ratio": {
            "value": 0.4,
            "source": "Extended_Database",
            "temperature_dependent": false,
            "unit": ""
          }
        },
        "thermal": {
          "melting_point": {
            "value": 183,
            "source": "Extended_Database",
            "temperature_dependent": false,
            "unit": "\u00b0C"
          },
          "thermal_conductivity": {
            "value": 50,
            "source": "Extended_Database",
            "temperature_dependent": true,
            "unit": "W/m\u00b7K",
            "nist_available": true
          },
          "specific_heat": {
            "value": 180,
            "source": "Extended_Database",
            "temperature_dependent": true,
            "unit": "J/kg\u00b7K",
            "nist_available": true
          }
        }
      },
      "applications": [
        "Electronics soldering",
        "Electrical connections"
      ],
      "standards": [
        "IPC J-STD-006"
      ],
      "source": "Extended_Database"
    },
    "SAC305": {
      "common_name": "SAC305 Lead-Free Solder",
      "uns": "",
      "base_alloy": "SAC305",
      "composition": {
        "Sn": "96.5",
        "Ag": "3.0",
        "Cu": "0.5"
      },
      "properties": {
        "mechanical": {
          "density": {
            "value": 7.37,
            "source": "Extended_Database",
            "temperature_dependent": true,
            "unit": "g/cm\u00b3",
            "nist_available": true
          },
          "yield_strength": {
            "value": 55,
            "source": "Extended_Database",
            "temperature_dependent": false,
            "unit": "MPa"
          },
          "ultimate_tensile_strength": {
            "value": 60,
            "source": "Extended_Database",
            "temperature_dependent": false,
            "unit": "MPa"
          },
          "elongation": {
            "value": 25,
            "source": "Extended_Database",
            "temperature_dependent": false,
            "unit": "%"
          },
          "youngs_modulus": {
            "value": 50,
            "source": "Extended_Database",
            "temperature_dependent": false,
            "unit": "GPa"
          },
          "shear_modulus": {
            "value": 19,
            "source": "Extended_Database",
            "temperature_dependent": false,
            "unit": "GPa"
          },
          "poisson_ratio": {
            "value": 0.32,
            "source": "Extended_Database",
            "temperature_dependent": false,
            "unit": ""
          }
        },
        "thermal": {
          "melting_point": {
            "value": 217,
            "source": "Extended_Database",
            "temperature_dependent": false,
            "unit": "\u00b0C"
          },
          "thermal_conductivity": {
            "value": 57,
            "source": "Extended_Database",
            "temperature_dependent": true,
            "unit": "W/m\u00b7K",
            "nist_available": true
          },
          "specific_heat": {
            "value": 220,
            "source": "Extended_Database",
            "temperature_dependent": true,
            "unit": "J/kg\u00b7K",
            "nist_available": true
          }
        }
      },
      "applications": [
        "Lead-free electronics",
        "RoHS compliant soldering"
      ],
      "standards": [
        "IPC J-STD-006",
        "ISO 9453"
      ],
      "source": "Extended_Database"
    },
    "Babbitt": {
      "common_name": "Tin Babbitt (Grade 2)",
      "uns": "L13840",
      "base_alloy": "Babbitt",
      "composition": {
        "Sn": "88.75",
        "Sb": "7.25",
        "Cu": "3.75",
        "Pb": "0.35 max"
      },
      "properties": {
        "mechanical": {
          "density": {
            "value": 7.35,
            "source": "Extended_Database",
            "temperature_dependent": true,
            "unit": "g/cm\u00b3",
            "nist_available": true
          },
          "yield_strength": {
            "value": 35,
            "source": "Extended_Database",
            "temperature_dependent": false,
            "unit": "MPa"
          },
          "ultimate_tensile_strength": {
            "value": 77,
            "source": "Extended_Database",
            "temperature_dependent": false,
            "unit": "MPa"
          },
          "elongation": {
            "value": 2,
            "source": "Extended_Database",
            "temperature_dependent": false,
            "unit": "%"
          },
          "hardness_hb": {
            "value": 27,
            "source": "Extended_Database",
            "temperature_dependent": false,
            "unit": ""
          },
          "youngs_modulus": {
            "value": 53,
            "source": "Extended_Database",
            "temperature_dependent": false,
            "unit": "GPa"
          },
          "shear_modulus": {
            "value": 20,
            "source": "Extended_Database",
            "temperature_dependent": false,
            "unit": "GPa"
          },
          "poisson_ratio": {
            "value": 0.33,
            "source": "Extended_Database",
            "temperature_dependent": false,
            "unit": ""
          }
        },
        "thermal": {
          "melting_point": {
            "value": 241,
            "source": "Extended_Database",
            "temperature_dependent": false,
            "unit": "\u00b0C"
          },
          "thermal_conductivity": {
            "value": 55,
            "source": "Extended_Database",
            "temperature_dependent": true,
            "unit": "W/m\u00b7K",
            "nist_available": true
          },
          "specific_heat": {
            "value": 209,
            "source": "Extended_Database",
            "temperature_dependent": true,
            "unit": "J/kg\u00b7K",
            "nist_available": true
          }
        }
      },
      "applications": [
        "Bearing linings",
        "Thrust bearings",
        "Journal bearings"
      ],
      "standards": [
        "ASTM B23",
        "ISO 4381"
      ],
      "source": "Extended_Database"
    }
  },
  "_metadata": {
    "version": "2.0.0",
    "unified": true,
    "rebuild_date": "2025-11-12",
    "sources": {
      "Original_Database": "legacy_alloy_standards.json (92 alloys, 7 categories)",
      "Basic_Database": "legacy_alloy_standards_basic.json (22 alloys, 9 categories)",
      "Extended_Database": "legacy_alloy_standards_extended.json (73 alloys, 13 categories)",
      "NIST": "NIST Chemistry WebBook",
      "Materials_Project": "Materials Project Database",
      "MatWeb": "MatWeb Database"
    },
    "property_sources": {
      "Original_Database": "Original alloy standards compilation",
      "Basic_Database": "Basic database compilation",
      "Extended_Database": "Extended database with additional alloys",
      "ASTM_Standards": "Industry standard values",
      "NIST": "NIST experimental data",
      "Materials_Project": "DFT calculations",
      "MatWeb": "Engineering database"
    },
    "temperature_dependent_flags": {
      "thermal_conductivity": true,
      "specific_heat": true,
      "density": true,
      "dynamic_viscosity": true,
      "electrical_resistivity": true,
      "coefficient_of_thermal_expansion": true
    },
    "total_alloys": 171,
    "total_categories": 20,
    "categories": [
      "aluminum",
      "stainless_steel",
      "titanium",
      "copper_alloys",
      "nickel_alloys",
      "tool_steels",
      "carbon_steels",
      "refractory_metals",
      "semiconductors",
      "aluminum_wrought",
      "aluminum_casting",
      "steel_carbon",
      "steel_stainless",
      "steel_tool",
      "copper_brass",
      "copper_bronze",
      "magnesium",
      "zinc",
      "cobalt",
      "specialty"
    ],
    "rebuild_notes": "Comprehensive rebuild from all legacy sources with conflict resolution and source tracking"
  }
}
