Repository: jnarwell/drip-3d.com

# DRIP-3D.com Website

Professional showcase website for the DRIP acoustic manufacturing system.

## Overview

This is a static website built for the DRIP project at Stanford University. The site serves as a professional showcase for the acoustic levitation manufacturing system, targeting Stanford students/faculty and potential investors.

## Tech Stack

- **Frontend**: HTML5, CSS3, JavaScript (Vanilla)
- **Design System**: Custom CSS with industrial/metal aesthetic
- **Fonts**: Inter, JetBrains Mono
- **Icons**: Custom SVG icons
- **Data**: JSON files for dynamic content
- **Hosting**: GitHub Pages / Vercel (ready for deployment)

## Project Structure

```
drip-3d.com/
├── index.html              # Home page
├── progress.html           # Development progress
├── team.html              # Team & recruitment
├── assets/
│   ├── css/               # Stylesheets
│   │   ├── reset.css      # CSS reset
│   │   ├── variables.css  # Design tokens
│   │   ├── layout.css     # Grid system
│   │   ├── components.css # UI components
│   │   ├── pages.css      # Page styles
│   │   └── animations.css # Animations
│   ├── js/                # JavaScript
│   │   ├── main.js        # Core utilities
│   │   ├── navigation.js  # Header/nav
│   │   ├── progress.js    # Progress page
│   │   ├── team.js        # Team modals
│   │   └── forms.js       # Form handling
│   └── images/            # Image assets
├── data/                  # JSON data
│   ├── specs.json         # System specs
│   ├── milestones.json    # Progress data
│   └── team.json          # Team info
└── README.md              # This file
```

## Local Development

1. Clone the repository:
```bash
git clone https://github.com/jnarwell/drip-3d.com.git
cd drip-3d.com
```

2. Install live server (optional):
```bash
npm install -g live-server
```

3. Start local server:
```bash
live-server --port=3000
```

4. Open browser to `http://localhost:3000`

## Deployment

### GitHub Pages

1. Push to GitHub repository
2. Go to Settings > Pages
3. Select source branch (main)
4. Site will be available at `https://[username].github.io/drip-3d.com/`

### Vercel

1. Import project to Vercel
2. No build configuration needed (static site)
3. Deploy

## Content Management

### Updating Progress

Edit `data/milestones.json`:
- Update phase progress percentages
- Add new milestones
- Mark milestones as complete
- Update subsystem progress

### Adding Team Members

Edit `data/team.json`:
- Add member objects to `current` array
- Include photo path, bio, and social links
- Update open positions as needed

### Modifying System Specs

Edit `data/specs.json`:
- Update system specifications
- Add new capability data
- Modify level comparisons

## Design System

### Colors
- Primary: Steel Dark (#2C3E50)
- Accent: Acoustic Blue (#3498DB)
- Alert: Thermal Orange (#E67E22)
- Background: Ceramic White (#ECF0F1)

### Typography
- Headers: Inter 600
- Body: Inter 400
- Code: JetBrains Mono

### Breakpoints
- Mobile: < 768px
- Tablet: 768px - 1023px
- Desktop: ≥ 1024px

## Performance

- All images optimized (< 200KB)
- CSS/JS minified for production
- Lazy loading for images
- Smooth scroll animations
- Responsive design

# Force Railway redeploy - Mon Nov 17 15:08:45 PST 2025

File: drip-team-portal/backend/data/material/al_1100.yaml
id: al_1100
name: "Aluminum 1100"
category: material
description: "Temperature-dependent properties for Al 1100 (99%+ pure aluminum)"
source: "ASM Handbook Vol 2 / MMPDS"
source_url: "https://www.asminternational.org/"
version: "1.0"
last_updated: "2024-12-24"

type: equation

inputs:
  - name: T
    unit: K
    type: continuous
    range: [200, 900]
    description: "Temperature (valid range: -73°C to 627°C, melting ~660°C)"

outputs:
  - name: E
    unit: Pa
    description: "Young's modulus"
    format: "scientific"
  - name: Sy
    unit: Pa
    description: "Yield strength (annealed O temper)"
    format: "scientific"
  - name: Su
    unit: Pa
    description: "Ultimate tensile strength"
    format: "scientific"
  - name: alpha
    unit: 1/K
    description: "Coefficient of thermal expansion"
  - name: k
    unit: W/(m·K)
    description: "Thermal conductivity"
  - name: rho
    unit: kg/m³
    description: "Density"
  - name: cp
    unit: J/(kg·K)
    description: "Specific heat capacity"
  - name: nu
    unit: "none"
    description: "Poisson's ratio"

resolution:
  type: equation

  formulas:
    # Young's modulus - pure Al has well-characterized T dependence
    E: "E_ref * (1 - E_slope * (T - T_ref))"

    # Yield strength - annealed Al 1100 is very soft
    Sy: "Sy_ref * (1 - Sy_slope * (T - T_ref)) if T < T_crit else Sy_ref * (1 - Sy_slope * (T_crit - T_ref)) * exp(-Sy_decay * (T - T_crit))"

    # Ultimate strength
    Su: "Su_ref * (1 - Su_slope * (T - T_ref)) if T < T_crit else Su_ref * (1 - Su_slope * (T_crit - T_ref)) * exp(-Su_decay * (T - T_crit))"

    # Thermal expansion - increases with T
    alpha: "alpha_0 + alpha_1 * (T - T_ref)"

    # Thermal conductivity - high for pure Al, decreases slightly with T
    k: "k_ref * (1 - k_slope * (T - T_ref))"

    # Density
    rho: "rho_ref * (1 - 3 * alpha_0 * (T - T_ref))"

    # Specific heat
    cp: "cp_ref + cp_slope * (T - T_ref)"

    # Poisson's ratio
    nu: "nu_ref"

  constants:
    T_ref: 298.15          # Reference temp (25°C) in K
    T_crit: 473.15         # 200°C - onset of accelerated softening
    T_melt: 933.15         # Melting point (660°C)

    # Young's modulus - pure Al
    E_ref: 70e9            # Pa at room temp
    E_slope: 0.00045       # Fractional decrease per K

    # Yield strength (O temper - annealed, very soft)
    Sy_ref: 34e6           # Pa at room temp
    Sy_slope: 0.0004
    Sy_decay: 0.006

    # Ultimate strength
    Su_ref: 90e6           # Pa at room temp
    Su_slope: 0.00035
    Su_decay: 0.005

    # Thermal expansion - high for Al
    alpha_0: 23.6e-6       # 1/K at room temp
    alpha_1: 0.008e-6

    # Thermal conductivity - very high for pure Al
    k_ref: 222             # W/(m·K) at room temp
    k_slope: 0.0003

    # Density
    rho_ref: 2710          # kg/m³

    # Specific heat
    cp_ref: 904            # J/(kg·K) at room temp
    cp_slope: 0.35

    # Poisson's ratio
    nu_ref: 0.33

views:
  - id: default
    name: "Al 1100 Properties vs Temperature"
    description: "Pure aluminum properties approaching melt"
    grid:
      T:
        type: list
        # 10K steps from 200K to 900K (near melt)
        values: [200, 210, 220, 230, 240, 250, 260, 270, 280, 290, 300, 310, 320, 330, 340, 350, 360, 370, 380, 390, 400, 410, 420, 430, 440, 450, 460, 470, 480, 490, 500, 510, 520, 530, 540, 550, 560, 570, 580, 590, 600, 610, 620, 630, 640, 650, 660, 670, 680, 690, 700, 710, 720, 730, 740, 750, 760, 770, 780, 790, 800, 810, 820, 830, 840, 850, 860, 870, 880, 890, 900, 910, 920]
        unit: K
    columns:
      - output: E
        header: "E"
        unit: "GPa"
      - output: Sy
        header: "Sy"
        unit: "MPa"
      - output: Su
        header: "Su"
        unit: "MPa"
      - output: alpha
        header: "α"
        unit: "µm/(m·K)"
      - output: k
        header: "k"
        unit: "W/(m·K)"
      - output: cp
        header: "cp"
        unit: "J/(kg·K)"
      - output: rho
        header: "ρ"
        unit: "kg/m³"
    layout: flat

File: drip-team-portal/backend/data/material/al_5356.yaml
id: al_5356
name: "Aluminum 5356"
category: material
description: "Temperature-dependent properties for Al 5356 (Al-5Mg filler alloy)"
source: "AWS A5.10 / ASM Handbook Vol 2"
source_url: "https://www.asminternational.org/"
version: "1.0"
last_updated: "2024-12-24"

type: equation

inputs:
  - name: T
    unit: K
    type: continuous
    range: [200, 850]
    description: "Temperature (valid range: -73°C to 577°C, melting ~630°C)"

outputs:
  - name: E
    unit: Pa
    description: "Young's modulus"
    format: "scientific"
  - name: Sy
    unit: Pa
    description: "Yield strength"
    format: "scientific"
  - name: Su
    unit: Pa
    description: "Ultimate tensile strength"
    format: "scientific"
  - name: alpha
    unit: 1/K
    description: "Coefficient of thermal expansion"
  - name: k
    unit: W/(m·K)
    description: "Thermal conductivity"
  - name: rho
    unit: kg/m³
    description: "Density"
  - name: cp
    unit: J/(kg·K)
    description: "Specific heat capacity"
  - name: nu
    unit: "none"
    description: "Poisson's ratio"

resolution:
  type: equation

  formulas:
    E: "E_ref * (1 - E_slope * (T - T_ref))"
    Sy: "Sy_ref * (1 - Sy_slope * (T - T_ref)) if T < T_crit else Sy_ref * (1 - Sy_slope * (T_crit - T_ref)) * exp(-Sy_decay * (T - T_crit))"
    Su: "Su_ref * (1 - Su_slope * (T - T_ref)) if T < T_crit else Su_ref * (1 - Su_slope * (T_crit - T_ref)) * exp(-Su_decay * (T - T_crit))"
    alpha: "alpha_0 + alpha_1 * (T - T_ref)"
    k: "k_ref * (1 - k_slope * (T - T_ref))"
    rho: "rho_ref * (1 - 3 * alpha_0 * (T - T_ref))"
    cp: "cp_ref + cp_slope * (T - T_ref)"
    nu: "nu_ref"

  constants:
    T_ref: 298.15
    T_crit: 423.15         # 150°C
    T_melt: 903.15         # ~630°C solidus

    # Young's modulus - Al-Mg alloy
    E_ref: 70.3e9
    E_slope: 0.00042

    # Yield strength (as-welded)
    Sy_ref: 130e6
    Sy_slope: 0.00035
    Sy_decay: 0.0055

    # Ultimate strength
    Su_ref: 265e6
    Su_slope: 0.0003
    Su_decay: 0.005

    # Thermal expansion
    alpha_0: 24.1e-6
    alpha_1: 0.007e-6

    # Thermal conductivity (lower than pure Al due to Mg)
    k_ref: 120
    k_slope: 0.00025

    # Density (lighter due to Mg)
    rho_ref: 2640

    # Specific heat
    cp_ref: 900
    cp_slope: 0.32

    nu_ref: 0.33

views:
  - id: default
    name: "Al 5356 Properties vs Temperature"
    description: "Al-5Mg filler alloy properties"
    grid:
      T:
        type: list
        values: [200, 210, 220, 230, 240, 250, 260, 270, 280, 290, 300, 310, 320, 330, 340, 350, 360, 370, 380, 390, 400, 410, 420, 430, 440, 450, 460, 470, 480, 490, 500, 510, 520, 530, 540, 550, 560, 570, 580, 590, 600, 610, 620, 630, 640, 650, 660, 670, 680, 690, 700, 710, 720, 730, 740, 750, 760, 770, 780, 790, 800, 810, 820, 830, 840, 850, 860, 870, 880, 890]
        unit: K
    columns:
      - output: E
        header: "E"
        unit: "GPa"
      - output: Sy
        header: "Sy"
        unit: "MPa"
      - output: Su
        header: "Su"
        unit: "MPa"
      - output: alpha
        header: "α"
        unit: "µm/(m·K)"
      - output: k
        header: "k"
        unit: "W/(m·K)"
      - output: cp
        header: "cp"
        unit: "J/(kg·K)"
    layout: flat

File: drip-team-portal/backend/data/material/al_6061_t6.yaml
id: al_6061_t6
name: "Aluminum 6061-T6"
category: material
description: "Temperature-dependent mechanical and thermal properties for Al 6061-T6"
source: "MIL-HDBK-5J / ASM Handbook"
source_url: "https://www.asminternational.org/"
version: "1.0"
last_updated: "2024-12-24"

type: equation

inputs:
  - name: T
    unit: K
    type: continuous
    range: [200, 600]
    description: "Temperature (valid range: -73°C to 327°C)"

outputs:
  - name: E
    unit: Pa
    description: "Young's modulus"
    format: "scientific"
  - name: Sy
    unit: Pa
    description: "Yield strength (0.2% offset)"
    format: "scientific"
  - name: Su
    unit: Pa
    description: "Ultimate tensile strength"
    format: "scientific"
  - name: alpha
    unit: 1/K
    description: "Coefficient of thermal expansion"
  - name: k
    unit: W/(m·K)
    description: "Thermal conductivity"
  - name: rho
    unit: kg/m³
    description: "Density"
  - name: cp
    unit: J/(kg·K)
    description: "Specific heat capacity"
  - name: nu
    unit: "none"
    description: "Poisson's ratio"

resolution:
  type: equation

  formulas:
    # Young's modulus decreases ~4% per 100K above room temp
    E: "E_ref * (1 - E_slope * (T - T_ref))"

    # Yield strength with exponential decay at elevated temps
    Sy: "Sy_ref * exp(-((T - T_ref) / Sy_scale)^2) * (1 if T < T_crit else Sy_decay)"

    # Ultimate strength similar pattern
    Su: "Su_ref * exp(-((T - T_ref) / Su_scale)^2) * (1 if T < T_crit else Su_decay)"

    # Thermal expansion (approximately linear with T)
    alpha: "alpha_0 + alpha_1 * (T - T_ref)"

    # Thermal conductivity (relatively flat)
    k: "k_ref * (1 + k_slope * (T - T_ref))"

    # Density (constant for solid)
    rho: "rho_ref"

    # Specific heat (slight increase with T)
    cp: "cp_ref + cp_slope * (T - T_ref)"

    # Poisson's ratio (nearly constant)
    nu: "nu_ref"

  constants:
    T_ref: 298.15          # Reference temp (25°C) in K

    # Young's modulus
    E_ref: 68.9e9          # Pa at room temp
    E_slope: 0.0004        # Fractional decrease per K

    # Yield strength
    Sy_ref: 276e6          # Pa at room temp
    Sy_scale: 180          # K - controls width of decline
    T_crit: 423.15         # ~150°C - onset of rapid decline
    Sy_decay: 0.6          # Multiplier above T_crit

    # Ultimate strength
    Su_ref: 310e6          # Pa at room temp
    Su_scale: 200          # K
    Su_decay: 0.65

    # Thermal expansion
    alpha_0: 23.6e-6       # 1/K at room temp
    alpha_1: 0.01e-6       # Increase per K

    # Thermal conductivity
    k_ref: 167             # W/(m·K) at room temp
    k_slope: 0.0001        # Slight increase with T

    # Density
    rho_ref: 2700          # kg/m³

    # Specific heat
    cp_ref: 896            # J/(kg·K) at room temp
    cp_slope: 0.3          # J/(kg·K) per K

    # Poisson's ratio
    nu_ref: 0.33

views:
  - id: default
    name: "Al 6061-T6 Properties vs Temperature"
    description: "Mechanical and thermal properties as a function of temperature"
    grid:
      T:
        type: list
        # Temperatures from -50°C to 300°C
        values: [200, 210, 220, 230, 240, 250, 260, 270, 280, 290, 300, 310, 320, 330, 340, 350, 360, 370, 380, 390, 400, 410, 420, 430, 440, 450, 460, 470, 480, 490, 500]
        unit: K
    columns:
      - output: E
        header: "E"
        unit: "GPa"
      - output: Sy
        header: "Sy"
        unit: "MPa"
      - output: Su
        header: "Su"
        unit: "MPa"
      - output: alpha
        header: "α"
        unit: "µm/(m·K)"
      - output: k
        header: "k"
        unit: "W/(m·K)"
      - output: cp
        header: "cp"
        unit: "J/(kg·K)"
    layout: flat

File: drip-team-portal/backend/data/material/al_7075_t6.yaml
id: al_7075_t6
name: "Aluminum 7075-T6"
category: material
description: "Temperature-dependent properties for Al 7075-T6 (aerospace aluminum)"
source: "MIL-HDBK-5J / MMPDS"
source_url: "https://www.asminternational.org/"
version: "1.0"
last_updated: "2024-12-24"

type: equation

inputs:
  - name: T
    unit: K
    type: continuous
    range: [200, 500]
    description: "Temperature (valid range: -73°C to 227°C)"

outputs:
  - name: E
    unit: Pa
    description: "Young's modulus"
    format: "scientific"
  - name: Sy
    unit: Pa
    description: "Yield strength (0.2% offset)"
    format: "scientific"
  - name: Su
    unit: Pa
    description: "Ultimate tensile strength"
    format: "scientific"
  - name: alpha
    unit: 1/K
    description: "Coefficient of thermal expansion"
  - name: k
    unit: W/(m·K)
    description: "Thermal conductivity"
  - name: rho
    unit: kg/m³
    description: "Density"
  - name: cp
    unit: J/(kg·K)
    description: "Specific heat capacity"
  - name: nu
    unit: "none"
    description: "Poisson's ratio"

resolution:
  type: equation

  formulas:
    # Young's modulus - linear decrease with temperature
    E: "E_ref * (1 - E_slope * (T - T_ref))"

    # Yield strength - 7075-T6 loses strength rapidly above 100°C
    Sy: "Sy_ref * (1 - Sy_slope * (T - T_ref)) if T < T_crit else Sy_ref * Sy_high_factor * exp(-Sy_decay * (T - T_crit))"

    # Ultimate strength - similar pattern
    Su: "Su_ref * (1 - Su_slope * (T - T_ref)) if T < T_crit else Su_ref * Su_high_factor * exp(-Su_decay * (T - T_crit))"

    # Thermal expansion
    alpha: "alpha_0 + alpha_1 * (T - T_ref)"

    # Thermal conductivity
    k: "k_ref * (1 + k_slope * (T - T_ref))"

    # Density (constant)
    rho: "rho_ref"

    # Specific heat
    cp: "cp_ref + cp_slope * (T - T_ref)"

    # Poisson's ratio
    nu: "nu_ref"

  constants:
    T_ref: 298.15          # Reference temp (25°C) in K
    T_crit: 373.15         # 100°C - onset of rapid strength loss

    # Young's modulus
    E_ref: 71.7e9          # Pa at room temp
    E_slope: 0.00045       # Fractional decrease per K

    # Yield strength (T6 temper)
    Sy_ref: 503e6          # Pa at room temp
    Sy_slope: 0.0003       # Below T_crit
    Sy_high_factor: 0.85   # Factor at T_crit
    Sy_decay: 0.008        # Exponential decay above T_crit

    # Ultimate strength
    Su_ref: 572e6          # Pa at room temp
    Su_slope: 0.00025
    Su_high_factor: 0.88
    Su_decay: 0.007

    # Thermal expansion
    alpha_0: 23.4e-6       # 1/K at room temp
    alpha_1: 0.008e-6      # Increase per K

    # Thermal conductivity
    k_ref: 130             # W/(m·K) at room temp
    k_slope: 0.00015

    # Density
    rho_ref: 2810          # kg/m³

    # Specific heat
    cp_ref: 960            # J/(kg·K) at room temp
    cp_slope: 0.35

    # Poisson's ratio
    nu_ref: 0.33

views:
  - id: default
    name: "Al 7075-T6 Properties vs Temperature"
    description: "Mechanical and thermal properties as a function of temperature"
    grid:
      T:
        type: list
        values: [200, 210, 220, 230, 240, 250, 260, 270, 280, 290, 300, 310, 320, 330, 340, 350, 360, 370, 380, 390, 400, 410, 420, 430, 440, 450, 460, 470, 480, 490, 500]
        unit: K
    columns:
      - output: E
        header: "E"
        unit: "GPa"
      - output: Sy
        header: "Sy"
        unit: "MPa"
      - output: Su
        header: "Su"
        unit: "MPa"
      - output: alpha
        header: "α"
        unit: "µm/(m·K)"
      - output: k
        header: "k"
        unit: "W/(m·K)"
      - output: cp
        header: "cp"
        unit: "J/(kg·K)"
    layout: flat

File: drip-team-portal/backend/data/material/mg_az31.yaml
id: mg_az31
name: "Magnesium AZ31"
category: material
description: "Temperature-dependent properties for AZ31 (Mg-3Al-1Zn)"
source: "ASM Handbook Vol 2 / MMPDS"
source_url: "https://www.asminternational.org/"
version: "1.0"
last_updated: "2024-12-24"

type: equation

inputs:
  - name: T
    unit: K
    type: continuous
    range: [200, 875]
    description: "Temperature (valid range: -73°C to 602°C, melting ~630°C)"

outputs:
  - name: E
    unit: Pa
    description: "Young's modulus"
    format: "scientific"
  - name: Sy
    unit: Pa
    description: "Yield strength"
    format: "scientific"
  - name: Su
    unit: Pa
    description: "Ultimate tensile strength"
    format: "scientific"
  - name: alpha
    unit: 1/K
    description: "Coefficient of thermal expansion"
  - name: k
    unit: W/(m·K)
    description: "Thermal conductivity"
  - name: rho
    unit: kg/m³
    description: "Density"
  - name: cp
    unit: J/(kg·K)
    description: "Specific heat capacity"
  - name: nu
    unit: "none"
    description: "Poisson's ratio"

resolution:
  type: equation

  formulas:
    E: "E_ref * (1 - E_slope * (T - T_ref))"
    Sy: "Sy_ref * (1 - Sy_slope * (T - T_ref)) if T < T_crit else Sy_ref * (1 - Sy_slope * (T_crit - T_ref)) * exp(-Sy_decay * (T - T_crit))"
    Su: "Su_ref * (1 - Su_slope * (T - T_ref)) if T < T_crit else Su_ref * (1 - Su_slope * (T_crit - T_ref)) * exp(-Su_decay * (T - T_crit))"
    alpha: "alpha_0 + alpha_1 * (T - T_ref)"
    k: "k_ref * (1 - k_slope * (T - T_ref))"
    rho: "rho_ref * (1 - 3 * alpha_0 * (T - T_ref))"
    cp: "cp_ref + cp_slope * (T - T_ref)"
    nu: "nu_ref"

  constants:
    T_ref: 298.15
    T_crit: 423.15         # 150°C
    T_melt: 903.15         # ~630°C solidus

    # Young's modulus - AZ31
    E_ref: 45e9
    E_slope: 0.00048

    # Yield strength (H24 temper)
    Sy_ref: 220e6
    Sy_slope: 0.0004
    Sy_decay: 0.006

    # Ultimate strength
    Su_ref: 290e6
    Su_slope: 0.00035
    Su_decay: 0.0055

    # Thermal expansion
    alpha_0: 26.0e-6
    alpha_1: 0.009e-6

    # Thermal conductivity (slightly lower than pure Mg)
    k_ref: 96
    k_slope: 0.00015

    # Density
    rho_ref: 1770

    # Specific heat
    cp_ref: 1000
    cp_slope: 0.28

    nu_ref: 0.35

views:
  - id: default
    name: "AZ31 Properties vs Temperature"
    description: "Mg-3Al-1Zn alloy properties"
    grid:
      T:
        type: list
        values: [200, 210, 220, 230, 240, 250, 260, 270, 280, 290, 300, 310, 320, 330, 340, 350, 360, 370, 380, 390, 400, 410, 420, 430, 440, 450, 460, 470, 480, 490, 500, 510, 520, 530, 540, 550, 560, 570, 580, 590, 600, 610, 620, 630, 640, 650, 660, 670, 680, 690, 700, 710, 720, 730, 740, 750, 760, 770, 780, 790, 800, 810, 820, 830, 840, 850, 860, 870, 880, 890]
        unit: K
    columns:
      - output: E
        header: "E"
        unit: "GPa"
      - output: Sy
        header: "Sy"
        unit: "MPa"
      - output: Su
        header: "Su"
        unit: "MPa"
      - output: alpha
        header: "α"
        unit: "µm/(m·K)"
      - output: k
        header: "k"
        unit: "W/(m·K)"
      - output: cp
        header: "cp"
        unit: "J/(kg·K)"
    layout: flat

File: drip-team-portal/backend/data/material/mg_az61.yaml
id: mg_az61
name: "Magnesium AZ61"
category: material
description: "Temperature-dependent properties for AZ61 (Mg-6Al-1Zn)"
source: "ASM Handbook Vol 2"
source_url: "https://www.asminternational.org/"
version: "1.0"
last_updated: "2024-12-24"

type: equation

inputs:
  - name: T
    unit: K
    type: continuous
    range: [200, 850]
    description: "Temperature (valid range: -73°C to 577°C, melting ~620°C)"

outputs:
  - name: E
    unit: Pa
    description: "Young's modulus"
    format: "scientific"
  - name: Sy
    unit: Pa
    description: "Yield strength"
    format: "scientific"
  - name: Su
    unit: Pa
    description: "Ultimate tensile strength"
    format: "scientific"
  - name: alpha
    unit: 1/K
    description: "Coefficient of thermal expansion"
  - name: k
    unit: W/(m·K)
    description: "Thermal conductivity"
  - name: rho
    unit: kg/m³
    description: "Density"
  - name: cp
    unit: J/(kg·K)
    description: "Specific heat capacity"
  - name: nu
    unit: "none"
    description: "Poisson's ratio"

resolution:
  type: equation

  formulas:
    E: "E_ref * (1 - E_slope * (T - T_ref))"
    Sy: "Sy_ref * (1 - Sy_slope * (T - T_ref)) if T < T_crit else Sy_ref * (1 - Sy_slope * (T_crit - T_ref)) * exp(-Sy_decay * (T - T_crit))"
    Su: "Su_ref * (1 - Su_slope * (T - T_ref)) if T < T_crit else Su_ref * (1 - Su_slope * (T_crit - T_ref)) * exp(-Su_decay * (T - T_crit))"
    alpha: "alpha_0 + alpha_1 * (T - T_ref)"
    k: "k_ref * (1 - k_slope * (T - T_ref))"
    rho: "rho_ref * (1 - 3 * alpha_0 * (T - T_ref))"
    cp: "cp_ref + cp_slope * (T - T_ref)"
    nu: "nu_ref"

  constants:
    T_ref: 298.15
    T_crit: 423.15
    T_melt: 893.15         # ~620°C solidus

    # Young's modulus
    E_ref: 45e9
    E_slope: 0.00048

    # Yield strength (F temper)
    Sy_ref: 180e6
    Sy_slope: 0.00042
    Sy_decay: 0.0058

    # Ultimate strength
    Su_ref: 310e6
    Su_slope: 0.00038
    Su_decay: 0.0052

    # Thermal expansion
    alpha_0: 26.0e-6
    alpha_1: 0.008e-6

    # Thermal conductivity
    k_ref: 77
    k_slope: 0.00012

    # Density
    rho_ref: 1800

    # Specific heat
    cp_ref: 1000
    cp_slope: 0.26

    nu_ref: 0.35

views:
  - id: default
    name: "AZ61 Properties vs Temperature"
    description: "Mg-6Al-1Zn alloy properties"
    grid:
      T:
        type: list
        values: [200, 210, 220, 230, 240, 250, 260, 270, 280, 290, 300, 310, 320, 330, 340, 350, 360, 370, 380, 390, 400, 410, 420, 430, 440, 450, 460, 470, 480, 490, 500, 510, 520, 530, 540, 550, 560, 570, 580, 590, 600, 610, 620, 630, 640, 650, 660, 670, 680, 690, 700, 710, 720, 730, 740, 750, 760, 770, 780, 790, 800, 810, 820, 830, 840, 850, 860, 870, 880]
        unit: K
    columns:
      - output: E
        header: "E"
        unit: "GPa"
      - output: Sy
        header: "Sy"
        unit: "MPa"
      - output: Su
        header: "Su"
        unit: "MPa"
      - output: alpha
        header: "α"
        unit: "µm/(m·K)"
      - output: k
        header: "k"
        unit: "W/(m·K)"
      - output: cp
        header: "cp"
        unit: "J/(kg·K)"
    layout: flat

File: drip-team-portal/backend/data/material/mg_az91.yaml
id: mg_az91
name: "Magnesium AZ91"
category: material
description: "Temperature-dependent properties for AZ91 (Mg-9Al-1Zn, die cast)"
source: "ASM Handbook Vol 2 / Die Casting refs"
source_url: "https://www.asminternational.org/"
version: "1.0"
last_updated: "2024-12-24"

type: equation

inputs:
  - name: T
    unit: K
    type: continuous
    range: [200, 825]
    description: "Temperature (valid range: -73°C to 552°C, melting ~595°C)"

outputs:
  - name: E
    unit: Pa
    description: "Young's modulus"
    format: "scientific"
  - name: Sy
    unit: Pa
    description: "Yield strength"
    format: "scientific"
  - name: Su
    unit: Pa
    description: "Ultimate tensile strength"
    format: "scientific"
  - name: alpha
    unit: 1/K
    description: "Coefficient of thermal expansion"
  - name: k
    unit: W/(m·K)
    description: "Thermal conductivity"
  - name: rho
    unit: kg/m³
    description: "Density"
  - name: cp
    unit: J/(kg·K)
    description: "Specific heat capacity"
  - name: nu
    unit: "none"
    description: "Poisson's ratio"

resolution:
  type: equation

  formulas:
    E: "E_ref * (1 - E_slope * (T - T_ref))"
    Sy: "Sy_ref * (1 - Sy_slope * (T - T_ref)) if T < T_crit else Sy_ref * (1 - Sy_slope * (T_crit - T_ref)) * exp(-Sy_decay * (T - T_crit))"
    Su: "Su_ref * (1 - Su_slope * (T - T_ref)) if T < T_crit else Su_ref * (1 - Su_slope * (T_crit - T_ref)) * exp(-Su_decay * (T - T_crit))"
    alpha: "alpha_0 + alpha_1 * (T - T_ref)"
    k: "k_ref * (1 - k_slope * (T - T_ref))"
    rho: "rho_ref * (1 - 3 * alpha_0 * (T - T_ref))"
    cp: "cp_ref + cp_slope * (T - T_ref)"
    nu: "nu_ref"

  constants:
    T_ref: 298.15
    T_crit: 398.15         # 125°C - AZ91 softens earlier
    T_melt: 868.15         # ~595°C solidus

    # Young's modulus - highest Al content
    E_ref: 45e9
    E_slope: 0.00050

    # Yield strength (die cast)
    Sy_ref: 150e6
    Sy_slope: 0.00045
    Sy_decay: 0.006

    # Ultimate strength
    Su_ref: 230e6
    Su_slope: 0.0004
    Su_decay: 0.0055

    # Thermal expansion
    alpha_0: 26.0e-6
    alpha_1: 0.007e-6

    # Thermal conductivity (lowest of AZ series due to Al)
    k_ref: 72
    k_slope: 0.0001

    # Density (highest of AZ series)
    rho_ref: 1810

    # Specific heat
    cp_ref: 1000
    cp_slope: 0.25

    nu_ref: 0.35

views:
  - id: default
    name: "AZ91 Properties vs Temperature"
    description: "Mg-9Al-1Zn die cast alloy properties"
    grid:
      T:
        type: list
        values: [200, 210, 220, 230, 240, 250, 260, 270, 280, 290, 300, 310, 320, 330, 340, 350, 360, 370, 380, 390, 400, 410, 420, 430, 440, 450, 460, 470, 480, 490, 500, 510, 520, 530, 540, 550, 560, 570, 580, 590, 600, 610, 620, 630, 640, 650, 660, 670, 680, 690, 700, 710, 720, 730, 740, 750, 760, 770, 780, 790, 800, 810, 820, 830, 840, 850, 860]
        unit: K
    columns:
      - output: E
        header: "E"
        unit: "GPa"
      - output: Sy
        header: "Sy"
        unit: "MPa"
      - output: Su
        header: "Su"
        unit: "MPa"
      - output: alpha
        header: "α"
        unit: "µm/(m·K)"
      - output: k
        header: "k"
        unit: "W/(m·K)"
      - output: cp
        header: "cp"
        unit: "J/(kg·K)"
    layout: flat

File: drip-team-portal/backend/data/material/mg_pure.yaml
id: mg_pure
name: "Pure Magnesium"
category: material
description: "Temperature-dependent properties for pure Mg (99.9%)"
source: "ASM Handbook Vol 2"
source_url: "https://www.asminternational.org/"
version: "1.0"
last_updated: "2024-12-24"

type: equation

inputs:
  - name: T
    unit: K
    type: continuous
    range: [200, 900]
    description: "Temperature (valid range: -73°C to 627°C, melting 650°C)"

outputs:
  - name: E
    unit: Pa
    description: "Young's modulus"
    format: "scientific"
  - name: Sy
    unit: Pa
    description: "Yield strength (annealed)"
    format: "scientific"
  - name: Su
    unit: Pa
    description: "Ultimate tensile strength"
    format: "scientific"
  - name: alpha
    unit: 1/K
    description: "Coefficient of thermal expansion"
  - name: k
    unit: W/(m·K)
    description: "Thermal conductivity"
  - name: rho
    unit: kg/m³
    description: "Density"
  - name: cp
    unit: J/(kg·K)
    description: "Specific heat capacity"
  - name: nu
    unit: "none"
    description: "Poisson's ratio"

resolution:
  type: equation

  formulas:
    E: "E_ref * (1 - E_slope * (T - T_ref))"
    Sy: "Sy_ref * (1 - Sy_slope * (T - T_ref)) if T < T_crit else Sy_ref * (1 - Sy_slope * (T_crit - T_ref)) * exp(-Sy_decay * (T - T_crit))"
    Su: "Su_ref * (1 - Su_slope * (T - T_ref)) if T < T_crit else Su_ref * (1 - Su_slope * (T_crit - T_ref)) * exp(-Su_decay * (T - T_crit))"
    alpha: "alpha_0 + alpha_1 * (T - T_ref)"
    k: "k_ref * (1 - k_slope * (T - T_ref))"
    rho: "rho_ref * (1 - 3 * alpha_0 * (T - T_ref))"
    cp: "cp_ref + cp_slope * (T - T_ref)"
    nu: "nu_ref"

  constants:
    T_ref: 298.15
    T_crit: 423.15         # 150°C
    T_melt: 923.15         # 650°C

    # Young's modulus - Mg is soft
    E_ref: 45e9
    E_slope: 0.0005

    # Yield strength - pure Mg is very soft
    Sy_ref: 21e6
    Sy_slope: 0.0005
    Sy_decay: 0.007

    # Ultimate strength
    Su_ref: 90e6
    Su_slope: 0.0004
    Su_decay: 0.006

    # Thermal expansion - high for Mg
    alpha_0: 25.2e-6
    alpha_1: 0.01e-6

    # Thermal conductivity - good
    k_ref: 156
    k_slope: 0.0002

    # Density - very light
    rho_ref: 1738

    # Specific heat
    cp_ref: 1024
    cp_slope: 0.30

    nu_ref: 0.29

views:
  - id: default
    name: "Pure Mg Properties vs Temperature"
    description: "Pure magnesium properties approaching melt"
    grid:
      T:
        type: list
        values: [200, 210, 220, 230, 240, 250, 260, 270, 280, 290, 300, 310, 320, 330, 340, 350, 360, 370, 380, 390, 400, 410, 420, 430, 440, 450, 460, 470, 480, 490, 500, 510, 520, 530, 540, 550, 560, 570, 580, 590, 600, 610, 620, 630, 640, 650, 660, 670, 680, 690, 700, 710, 720, 730, 740, 750, 760, 770, 780, 790, 800, 810, 820, 830, 840, 850, 860, 870, 880, 890, 900, 910]
        unit: K
    columns:
      - output: E
        header: "E"
        unit: "GPa"
      - output: Sy
        header: "Sy"
        unit: "MPa"
      - output: Su
        header: "Su"
        unit: "MPa"
      - output: alpha
        header: "α"
        unit: "µm/(m·K)"
      - output: k
        header: "k"
        unit: "W/(m·K)"
      - output: cp
        header: "cp"
        unit: "J/(kg·K)"
      - output: rho
        header: "ρ"
        unit: "kg/m³"
    layout: flat

File: drip-team-portal/backend/data/material/sn_pure.yaml
id: sn_pure
name: "Pure Tin"
category: material
description: "Temperature-dependent properties for pure Sn (99.9%)"
source: "ASM Handbook Vol 2"
source_url: "https://www.asminternational.org/"
version: "1.0"
last_updated: "2024-12-24"

type: equation

inputs:
  - name: T
    unit: K
    type: continuous
    range: [200, 500]
    description: "Temperature (valid range: -73°C to 227°C, melting 232°C)"

outputs:
  - name: E
    unit: Pa
    description: "Young's modulus"
    format: "scientific"
  - name: Sy
    unit: Pa
    description: "Yield strength"
    format: "scientific"
  - name: Su
    unit: Pa
    description: "Ultimate tensile strength"
    format: "scientific"
  - name: alpha
    unit: 1/K
    description: "Coefficient of thermal expansion"
  - name: k
    unit: W/(m·K)
    description: "Thermal conductivity"
  - name: rho
    unit: kg/m³
    description: "Density"
  - name: cp
    unit: J/(kg·K)
    description: "Specific heat capacity"
  - name: nu
    unit: "none"
    description: "Poisson's ratio"

resolution:
  type: equation

  formulas:
    E: "E_ref * (1 - E_slope * (T - T_ref))"
    Sy: "Sy_ref * (1 - Sy_slope * (T - T_ref)) if T < T_crit else Sy_ref * (1 - Sy_slope * (T_crit - T_ref)) * exp(-Sy_decay * (T - T_crit))"
    Su: "Su_ref * (1 - Su_slope * (T - T_ref)) if T < T_crit else Su_ref * (1 - Su_slope * (T_crit - T_ref)) * exp(-Su_decay * (T - T_crit))"
    alpha: "alpha_0 + alpha_1 * (T - T_ref)"
    k: "k_ref * (1 - k_slope * (T - T_ref))"
    rho: "rho_ref * (1 - 3 * alpha_0 * (T - T_ref))"
    cp: "cp_ref + cp_slope * (T - T_ref)"
    nu: "nu_ref"

  constants:
    T_ref: 298.15
    T_crit: 373.15         # 100°C
    T_melt: 505.05         # 231.9°C

    # Young's modulus - Sn is soft
    E_ref: 50e9
    E_slope: 0.0008

    # Yield strength - very soft
    Sy_ref: 11e6
    Sy_slope: 0.0008
    Sy_decay: 0.012

    # Ultimate strength
    Su_ref: 15e6
    Su_slope: 0.0007
    Su_decay: 0.010

    # Thermal expansion - high
    alpha_0: 22.0e-6
    alpha_1: 0.012e-6

    # Thermal conductivity
    k_ref: 66.8
    k_slope: 0.0002

    # Density
    rho_ref: 7265

    # Specific heat
    cp_ref: 228
    cp_slope: 0.10

    nu_ref: 0.36

views:
  - id: default
    name: "Pure Sn Properties vs Temperature"
    description: "Pure tin properties approaching melt"
    grid:
      T:
        type: list
        values: [200, 210, 220, 230, 240, 250, 260, 270, 280, 290, 300, 310, 320, 330, 340, 350, 360, 370, 380, 390, 400, 410, 420, 430, 440, 450, 460, 470, 480, 490, 500]
        unit: K
    columns:
      - output: E
        header: "E"
        unit: "GPa"
      - output: Sy
        header: "Sy"
        unit: "MPa"
      - output: Su
        header: "Su"
        unit: "MPa"
      - output: alpha
        header: "α"
        unit: "µm/(m·K)"
      - output: k
        header: "k"
        unit: "W/(m·K)"
      - output: cp
        header: "cp"
        unit: "J/(kg·K)"
      - output: rho
        header: "ρ"
        unit: "kg/m³"
    layout: flat

File: drip-team-portal/backend/data/material/ss_304.yaml
id: ss_304
name: "Stainless Steel 304"
category: material
description: "Temperature-dependent mechanical and thermal properties for SS 304 (18-8 stainless)"
source: "ASME BPVC Section II-D / ASM Handbook"
source_url: "https://www.asminternational.org/"
version: "1.0"
last_updated: "2024-12-24"

type: equation

inputs:
  - name: T
    unit: K
    type: continuous
    range: [200, 1100]
    description: "Temperature (valid range: -73°C to 827°C)"

outputs:
  - name: E
    unit: Pa
    description: "Young's modulus"
    format: "scientific"
  - name: Sy
    unit: Pa
    description: "Yield strength (0.2% offset)"
    format: "scientific"
  - name: Su
    unit: Pa
    description: "Ultimate tensile strength"
    format: "scientific"
  - name: alpha
    unit: 1/K
    description: "Coefficient of thermal expansion"
  - name: k
    unit: W/(m·K)
    description: "Thermal conductivity"
  - name: rho
    unit: kg/m³
    description: "Density"
  - name: cp
    unit: J/(kg·K)
    description: "Specific heat capacity"
  - name: nu
    unit: "none"
    description: "Poisson's ratio"

resolution:
  type: equation

  formulas:
    # Young's modulus - linear decrease with temperature
    E: "E_ref * (1 - E_slope * (T - T_ref))"

    # Yield strength - gradual decrease
    Sy: "Sy_ref * (1 - Sy_slope * (T - T_ref))"

    # Ultimate strength - similar pattern
    Su: "Su_ref * (1 - Su_slope * (T - T_ref))"

    # Thermal expansion (increases with T)
    alpha: "alpha_0 + alpha_1 * (T - T_ref)"

    # Thermal conductivity (increases with T for stainless)
    k: "k_ref + k_slope * (T - T_ref)"

    # Density (constant)
    rho: "rho_ref"

    # Specific heat (increases with T)
    cp: "cp_ref + cp_slope * (T - T_ref)"

    # Poisson's ratio
    nu: "nu_ref"

  constants:
    T_ref: 298.15          # Reference temp (25°C) in K

    # Young's modulus
    E_ref: 193e9           # Pa at room temp
    E_slope: 0.00035       # Fractional decrease per K

    # Yield strength (annealed)
    Sy_ref: 215e6          # Pa at room temp
    Sy_slope: 0.00025      # Fractional decrease per K

    # Ultimate strength
    Su_ref: 505e6          # Pa at room temp
    Su_slope: 0.00030

    # Thermal expansion
    alpha_0: 17.3e-6       # 1/K at room temp
    alpha_1: 0.004e-6      # Increase per K

    # Thermal conductivity (low for stainless)
    k_ref: 16.2            # W/(m·K) at room temp
    k_slope: 0.015         # Increase per K

    # Density
    rho_ref: 8000          # kg/m³

    # Specific heat
    cp_ref: 500            # J/(kg·K) at room temp
    cp_slope: 0.25         # J/(kg·K) per K

    # Poisson's ratio
    nu_ref: 0.29

views:
  - id: default
    name: "SS 304 Properties vs Temperature"
    description: "Mechanical and thermal properties as a function of temperature"
    grid:
      T:
        type: list
        # Temperatures from -50°C to 600°C
        values: [200, 210, 220, 230, 240, 250, 260, 270, 280, 290, 300, 310, 320, 330, 340, 350, 360, 370, 380, 390, 400, 410, 420, 430, 440, 450, 460, 470, 480, 490, 500, 510, 520, 530, 540, 550, 560, 570, 580, 590, 600, 610, 620, 630, 640, 650, 660, 670, 680, 690, 700, 710, 720, 730, 740, 750, 760, 770, 780, 790, 800]
        unit: K
    columns:
      - output: E
        header: "E"
        unit: "GPa"
      - output: Sy
        header: "Sy"
        unit: "MPa"
      - output: Su
        header: "Su"
        unit: "MPa"
      - output: alpha
        header: "α"
        unit: "µm/(m·K)"
      - output: k
        header: "k"
        unit: "W/(m·K)"
      - output: cp
        header: "cp"
        unit: "J/(kg·K)"
    layout: flat

File: drip-team-portal/backend/data/material/ss_316.yaml
id: ss_316
name: "Stainless Steel 316"
category: material
description: "Temperature-dependent properties for SS 316 (marine/chemical grade)"
source: "ASME BPVC Section II-D / ASM Handbook"
source_url: "https://www.asminternational.org/"
version: "1.0"
last_updated: "2024-12-24"

type: equation

inputs:
  - name: T
    unit: K
    type: continuous
    range: [200, 1100]
    description: "Temperature (valid range: -73°C to 827°C)"

outputs:
  - name: E
    unit: Pa
    description: "Young's modulus"
    format: "scientific"
  - name: Sy
    unit: Pa
    description: "Yield strength (0.2% offset)"
    format: "scientific"
  - name: Su
    unit: Pa
    description: "Ultimate tensile strength"
    format: "scientific"
  - name: alpha
    unit: 1/K
    description: "Coefficient of thermal expansion"
  - name: k
    unit: W/(m·K)
    description: "Thermal conductivity"
  - name: rho
    unit: kg/m³
    description: "Density"
  - name: cp
    unit: J/(kg·K)
    description: "Specific heat capacity"
  - name: nu
    unit: "none"
    description: "Poisson's ratio"

resolution:
  type: equation

  formulas:
    # Young's modulus - linear decrease with temperature
    E: "E_ref * (1 - E_slope * (T - T_ref))"

    # Yield strength - gradual decrease
    Sy: "Sy_ref * (1 - Sy_slope * (T - T_ref))"

    # Ultimate strength
    Su: "Su_ref * (1 - Su_slope * (T - T_ref))"

    # Thermal expansion (increases with T)
    alpha: "alpha_0 + alpha_1 * (T - T_ref)"

    # Thermal conductivity (increases with T for stainless)
    k: "k_ref + k_slope * (T - T_ref)"

    # Density (constant)
    rho: "rho_ref"

    # Specific heat (increases with T)
    cp: "cp_ref + cp_slope * (T - T_ref)"

    # Poisson's ratio
    nu: "nu_ref"

  constants:
    T_ref: 298.15          # Reference temp (25°C) in K

    # Young's modulus
    E_ref: 193e9           # Pa at room temp (same as 304)
    E_slope: 0.00035

    # Yield strength (annealed) - slightly higher than 304
    Sy_ref: 290e6          # Pa at room temp
    Sy_slope: 0.00022

    # Ultimate strength
    Su_ref: 580e6          # Pa at room temp
    Su_slope: 0.00028

    # Thermal expansion - slightly higher than 304
    alpha_0: 16.0e-6       # 1/K at room temp
    alpha_1: 0.0045e-6

    # Thermal conductivity (similar to 304)
    k_ref: 16.3            # W/(m·K) at room temp
    k_slope: 0.014

    # Density
    rho_ref: 8000          # kg/m³

    # Specific heat
    cp_ref: 500            # J/(kg·K) at room temp
    cp_slope: 0.25

    # Poisson's ratio
    nu_ref: 0.30

views:
  - id: default
    name: "SS 316 Properties vs Temperature"
    description: "Mechanical and thermal properties as a function of temperature"
    grid:
      T:
        type: list
        values: [200, 210, 220, 230, 240, 250, 260, 270, 280, 290, 300, 310, 320, 330, 340, 350, 360, 370, 380, 390, 400, 410, 420, 430, 440, 450, 460, 470, 480, 490, 500, 510, 520, 530, 540, 550, 560, 570, 580, 590, 600, 610, 620, 630, 640, 650, 660, 670, 680, 690, 700, 710, 720, 730, 740, 750, 760, 770, 780, 790, 800]
        unit: K
    columns:
      - output: E
        header: "E"
        unit: "GPa"
      - output: Sy
        header: "Sy"
        unit: "MPa"
      - output: Su
        header: "Su"
        unit: "MPa"
      - output: alpha
        header: "α"
        unit: "µm/(m·K)"
      - output: k
        header: "k"
        unit: "W/(m·K)"
      - output: cp
        header: "cp"
        unit: "J/(kg·K)"
    layout: flat

File: drip-team-portal/backend/data/material/zn_pure.yaml
id: zn_pure
name: "Pure Zinc"
category: material
description: "Temperature-dependent properties for pure Zn (99.9%)"
source: "ASM Handbook Vol 2"
source_url: "https://www.asminternational.org/"
version: "1.0"
last_updated: "2024-12-24"

type: equation

inputs:
  - name: T
    unit: K
    type: continuous
    range: [200, 680]
    description: "Temperature (valid range: -73°C to 407°C, melting 419.5°C)"

outputs:
  - name: E
    unit: Pa
    description: "Young's modulus"
    format: "scientific"
  - name: Sy
    unit: Pa
    description: "Yield strength"
    format: "scientific"
  - name: Su
    unit: Pa
    description: "Ultimate tensile strength"
    format: "scientific"
  - name: alpha
    unit: 1/K
    description: "Coefficient of thermal expansion"
  - name: k
    unit: W/(m·K)
    description: "Thermal conductivity"
  - name: rho
    unit: kg/m³
    description: "Density"
  - name: cp
    unit: J/(kg·K)
    description: "Specific heat capacity"
  - name: nu
    unit: "none"
    description: "Poisson's ratio"

resolution:
  type: equation

  formulas:
    E: "E_ref * (1 - E_slope * (T - T_ref))"
    Sy: "Sy_ref * (1 - Sy_slope * (T - T_ref)) if T < T_crit else Sy_ref * (1 - Sy_slope * (T_crit - T_ref)) * exp(-Sy_decay * (T - T_crit))"
    Su: "Su_ref * (1 - Su_slope * (T - T_ref)) if T < T_crit else Su_ref * (1 - Su_slope * (T_crit - T_ref)) * exp(-Su_decay * (T - T_crit))"
    alpha: "alpha_0 + alpha_1 * (T - T_ref)"
    k: "k_ref * (1 - k_slope * (T - T_ref))"
    rho: "rho_ref * (1 - 3 * alpha_0 * (T - T_ref))"
    cp: "cp_ref + cp_slope * (T - T_ref)"
    nu: "nu_ref"

  constants:
    T_ref: 298.15
    T_crit: 373.15         # 100°C - Zn softens quickly
    T_melt: 692.65         # 419.5°C

    # Young's modulus - Zn is relatively stiff
    E_ref: 108e9
    E_slope: 0.0006

    # Yield strength - Zn is soft
    Sy_ref: 30e6
    Sy_slope: 0.0006
    Sy_decay: 0.008

    # Ultimate strength
    Su_ref: 40e6
    Su_slope: 0.0005
    Su_decay: 0.007

    # Thermal expansion - high
    alpha_0: 30.2e-6
    alpha_1: 0.015e-6

    # Thermal conductivity - good
    k_ref: 116
    k_slope: 0.0003

    # Density - heavy
    rho_ref: 7140

    # Specific heat
    cp_ref: 388
    cp_slope: 0.15

    nu_ref: 0.25

views:
  - id: default
    name: "Pure Zn Properties vs Temperature"
    description: "Pure zinc properties approaching melt"
    grid:
      T:
        type: list
        values: [200, 210, 220, 230, 240, 250, 260, 270, 280, 290, 300, 310, 320, 330, 340, 350, 360, 370, 380, 390, 400, 410, 420, 430, 440, 450, 460, 470, 480, 490, 500, 510, 520, 530, 540, 550, 560, 570, 580, 590, 600, 610, 620, 630, 640, 650, 660, 670, 680]
        unit: K
    columns:
      - output: E
        header: "E"
        unit: "GPa"
      - output: Sy
        header: "Sy"
        unit: "MPa"
      - output: Su
        header: "Su"
        unit: "MPa"
      - output: alpha
        header: "α"
        unit: "µm/(m·K)"
      - output: k
        header: "k"
        unit: "W/(m·K)"
      - output: cp
        header: "cp"
        unit: "J/(kg·K)"
      - output: rho
        header: "ρ"
        unit: "kg/m³"
    layout: flat
