Repository: jnarwell/drip-3d.com

# DRIP-3D.com Website

Professional showcase website for the DRIP acoustic manufacturing system.

## Overview

This is a static website built for the DRIP project at Stanford University. The site serves as a professional showcase for the acoustic levitation manufacturing system, targeting Stanford students/faculty and potential investors.

## Tech Stack

- **Frontend**: HTML5, CSS3, JavaScript (Vanilla)
- **Design System**: Custom CSS with industrial/metal aesthetic
- **Fonts**: Inter, JetBrains Mono
- **Icons**: Custom SVG icons
- **Data**: JSON files for dynamic content
- **Hosting**: GitHub Pages / Vercel (ready for deployment)

## Project Structure

```
drip-3d.com/
├── index.html              # Home page
├── progress.html           # Development progress
├── team.html              # Team & recruitment
├── assets/
│   ├── css/               # Stylesheets
│   │   ├── reset.css      # CSS reset
│   │   ├── variables.css  # Design tokens
│   │   ├── layout.css     # Grid system
│   │   ├── components.css # UI components
│   │   ├── pages.css      # Page styles
│   │   └── animations.css # Animations
│   ├── js/                # JavaScript
│   │   ├── main.js        # Core utilities
│   │   ├── navigation.js  # Header/nav
│   │   ├── progress.js    # Progress page
│   │   ├── team.js        # Team modals
│   │   └── forms.js       # Form handling
│   └── images/            # Image assets
├── data/                  # JSON data
│   ├── specs.json         # System specs
│   ├── milestones.json    # Progress data
│   └── team.json          # Team info
└── README.md              # This file
```

## Local Development

1. Clone the repository:
```bash
git clone https://github.com/jnarwell/drip-3d.com.git
cd drip-3d.com
```

2. Install live server (optional):
```bash
npm install -g live-server
```

3. Start local server:
```bash
live-server --port=3000
```

4. Open browser to `http://localhost:3000`

## Deployment

### GitHub Pages

1. Push to GitHub repository
2. Go to Settings > Pages
3. Select source branch (main)
4. Site will be available at `https://[username].github.io/drip-3d.com/`

### Vercel

1. Import project to Vercel
2. No build configuration needed (static site)
3. Deploy

## Content Management

### Updating Progress

Edit `data/milestones.json`:
- Update phase progress percentages
- Add new milestones
- Mark milestones as complete
- Update subsystem progress

### Adding Team Members

Edit `data/team.json`:
- Add member objects to `current` array
- Include photo path, bio, and social links
- Update open positions as needed

### Modifying System Specs

Edit `data/specs.json`:
- Update system specifications
- Add new capability data
- Modify level comparisons

## Design System

### Colors
- Primary: Steel Dark (#2C3E50)
- Accent: Acoustic Blue (#3498DB)
- Alert: Thermal Orange (#E67E22)
- Background: Ceramic White (#ECF0F1)

### Typography
- Headers: Inter 600
- Body: Inter 400
- Code: JetBrains Mono

### Breakpoints
- Mobile: < 768px
- Tablet: 768px - 1023px
- Desktop: ≥ 1024px

## Performance

- All images optimized (< 200KB)
- CSS/JS minified for production
- Lazy loading for images
- Smooth scroll animations
- Responsive design

# Force Railway redeploy - Mon Nov 17 15:08:45 PST 2025

File: drip-team-portal/backend/data/material/steel_4140.yaml
id: steel_4140
name: "Steel 4140"
category: material
description: "Temperature-dependent properties for AISI 4140 alloy steel (quenched & tempered)"
source: "ASM Handbook Vol 1 / ASME BPVC"
source_url: "https://www.asminternational.org/"
version: "1.0"
last_updated: "2024-12-24"

type: equation

inputs:
  - name: T
    unit: K
    type: continuous
    range: [200, 900]
    description: "Temperature (valid range: -73°C to 627°C)"

outputs:
  - name: E
    unit: Pa
    description: "Young's modulus"
    format: "scientific"
  - name: Sy
    unit: Pa
    description: "Yield strength (0.2% offset)"
    format: "scientific"
  - name: Su
    unit: Pa
    description: "Ultimate tensile strength"
    format: "scientific"
  - name: alpha
    unit: 1/K
    description: "Coefficient of thermal expansion"
  - name: k
    unit: W/(m·K)
    description: "Thermal conductivity"
  - name: rho
    unit: kg/m³
    description: "Density"
  - name: cp
    unit: J/(kg·K)
    description: "Specific heat capacity"
  - name: nu
    unit: "none"
    description: "Poisson's ratio"

resolution:
  type: equation

  formulas:
    # Young's modulus - linear decrease
    E: "E_ref * (1 - E_slope * (T - T_ref))"

    # Yield strength - Q&T 4140 maintains strength well to ~400°C
    Sy: "Sy_ref * (1 - Sy_slope * (T - T_ref)) if T < T_crit else Sy_ref * (1 - Sy_slope * (T_crit - T_ref)) * exp(-Sy_decay * (T - T_crit))"

    # Ultimate strength
    Su: "Su_ref * (1 - Su_slope * (T - T_ref)) if T < T_crit else Su_ref * (1 - Su_slope * (T_crit - T_ref)) * exp(-Su_decay * (T - T_crit))"

    # Thermal expansion
    alpha: "alpha_0 + alpha_1 * (T - T_ref)"

    # Thermal conductivity (decreases slightly with T for steel)
    k: "k_ref * (1 - k_slope * (T - T_ref))"

    # Density (constant)
    rho: "rho_ref"

    # Specific heat
    cp: "cp_ref + cp_slope * (T - T_ref)"

    # Poisson's ratio
    nu: "nu_ref"

  constants:
    T_ref: 298.15          # Reference temp (25°C) in K
    T_crit: 673.15         # 400°C - onset of accelerated decline

    # Young's modulus
    E_ref: 205e9           # Pa at room temp
    E_slope: 0.00030

    # Yield strength (Q&T to Rc 28-32)
    Sy_ref: 655e6          # Pa at room temp
    Sy_slope: 0.00015      # Gradual below T_crit
    Sy_decay: 0.004        # Faster above T_crit

    # Ultimate strength
    Su_ref: 1020e6         # Pa at room temp
    Su_slope: 0.00012
    Su_decay: 0.0035

    # Thermal expansion
    alpha_0: 12.3e-6       # 1/K at room temp
    alpha_1: 0.003e-6

    # Thermal conductivity
    k_ref: 42.6            # W/(m·K) at room temp
    k_slope: 0.0002

    # Density
    rho_ref: 7850          # kg/m³

    # Specific heat
    cp_ref: 473            # J/(kg·K) at room temp
    cp_slope: 0.20

    # Poisson's ratio
    nu_ref: 0.29

views:
  - id: default
    name: "Steel 4140 Properties vs Temperature"
    description: "Mechanical and thermal properties as a function of temperature"
    grid:
      T:
        type: list
        values: [200, 210, 220, 230, 240, 250, 260, 270, 280, 290, 300, 310, 320, 330, 340, 350, 360, 370, 380, 390, 400, 410, 420, 430, 440, 450, 460, 470, 480, 490, 500, 510, 520, 530, 540, 550, 560, 570, 580, 590, 600, 610, 620, 630, 640, 650, 660, 670, 680, 690, 700]
        unit: K
    columns:
      - output: E
        header: "E"
        unit: "GPa"
      - output: Sy
        header: "Sy"
        unit: "MPa"
      - output: Su
        header: "Su"
        unit: "MPa"
      - output: alpha
        header: "α"
        unit: "µm/(m·K)"
      - output: k
        header: "k"
        unit: "W/(m·K)"
      - output: cp
        header: "cp"
        unit: "J/(kg·K)"
    layout: flat

File: drip-team-portal/backend/data/material/ti_6al_4v.yaml
id: ti_6al_4v
name: "Titanium Ti-6Al-4V"
category: material
description: "Temperature-dependent properties for Ti-6Al-4V (Grade 5 titanium)"
source: "MIL-HDBK-5J / MMPDS / ASM Handbook"
source_url: "https://www.asminternational.org/"
version: "1.0"
last_updated: "2024-12-24"

type: equation

inputs:
  - name: T
    unit: K
    type: continuous
    range: [200, 800]
    description: "Temperature (valid range: -73°C to 527°C)"

outputs:
  - name: E
    unit: Pa
    description: "Young's modulus"
    format: "scientific"
  - name: Sy
    unit: Pa
    description: "Yield strength (0.2% offset)"
    format: "scientific"
  - name: Su
    unit: Pa
    description: "Ultimate tensile strength"
    format: "scientific"
  - name: alpha
    unit: 1/K
    description: "Coefficient of thermal expansion"
  - name: k
    unit: W/(m·K)
    description: "Thermal conductivity"
  - name: rho
    unit: kg/m³
    description: "Density"
  - name: cp
    unit: J/(kg·K)
    description: "Specific heat capacity"
  - name: nu
    unit: "none"
    description: "Poisson's ratio"

resolution:
  type: equation

  formulas:
    # Young's modulus - Ti has relatively flat E vs T
    E: "E_ref * (1 - E_slope * (T - T_ref))"

    # Yield strength - Ti-6Al-4V maintains strength well at elevated temps
    Sy: "Sy_ref * (1 - Sy_slope * (T - T_ref))"

    # Ultimate strength
    Su: "Su_ref * (1 - Su_slope * (T - T_ref))"

    # Thermal expansion (increases with T)
    alpha: "alpha_0 + alpha_1 * (T - T_ref)"

    # Thermal conductivity (increases significantly with T for Ti)
    k: "k_ref + k_slope * (T - T_ref)"

    # Density (constant)
    rho: "rho_ref"

    # Specific heat (increases with T)
    cp: "cp_ref + cp_slope * (T - T_ref)"

    # Poisson's ratio
    nu: "nu_ref"

  constants:
    T_ref: 298.15          # Reference temp (25°C) in K

    # Young's modulus
    E_ref: 113.8e9         # Pa at room temp
    E_slope: 0.00025       # Ti has lower temp sensitivity

    # Yield strength (annealed)
    Sy_ref: 880e6          # Pa at room temp
    Sy_slope: 0.00020      # Maintains strength well

    # Ultimate strength
    Su_ref: 950e6          # Pa at room temp
    Su_slope: 0.00018

    # Thermal expansion - low for Ti
    alpha_0: 8.6e-6        # 1/K at room temp
    alpha_1: 0.002e-6

    # Thermal conductivity - low but increases with T
    k_ref: 6.7             # W/(m·K) at room temp
    k_slope: 0.012

    # Density
    rho_ref: 4430          # kg/m³

    # Specific heat
    cp_ref: 526            # J/(kg·K) at room temp
    cp_slope: 0.30

    # Poisson's ratio
    nu_ref: 0.342

views:
  - id: default
    name: "Ti-6Al-4V Properties vs Temperature"
    description: "Mechanical and thermal properties as a function of temperature"
    grid:
      T:
        type: list
        values: [200, 210, 220, 230, 240, 250, 260, 270, 280, 290, 300, 310, 320, 330, 340, 350, 360, 370, 380, 390, 400, 410, 420, 430, 440, 450, 460, 470, 480, 490, 500, 510, 520, 530, 540, 550, 560, 570, 580, 590, 600, 610, 620, 630, 640, 650, 660, 670, 680, 690, 700]
        unit: K
    columns:
      - output: E
        header: "E"
        unit: "GPa"
      - output: Sy
        header: "Sy"
        unit: "MPa"
      - output: Su
        header: "Su"
        unit: "MPa"
      - output: alpha
        header: "α"
        unit: "µm/(m·K)"
      - output: k
        header: "k"
        unit: "W/(m·K)"
      - output: cp
        header: "cp"
        unit: "J/(kg·K)"
    layout: flat
